Repository: OneMoreGate/TiN-HZO_experimental

File: sample_10.2/sample_10.2_nt/A13-100/25.data
  Measurement Number     Measurement type
                  25                DC IV

      Measurement ID             SeriesID
       739912.867526                    0

         MeasureMode                Bias1                Bias2
                   2                  1.5                   -1

                Step  Positive compliance  Negative compliance
                0.05                1e-06                1e-06

  RealMeasuredPoints
                 104

        Bias        Current     Resistance
0.0000e+00   -2.9000e-13   -0.0000e+00
5.0000e-02   9.8000e-13   5.1020e+10
1.0000e-01   9.4200e-12   1.0616e+10
1.5000e-01   -9.6700e-12   -1.5512e+10
2.0000e-01   8.4300e-12   2.3725e+10
2.5000e-01   3.0900e-12   8.0906e+10
3.0000e-01   3.9700e-12   7.5567e+10
3.5000e-01   7.0800e-12   4.9435e+10
4.0000e-01   1.0000e-13   4.0000e+12
4.5000e-01   1.6590e-11   2.7125e+10
5.0000e-01   4.8800e-12   1.0246e+11
5.5000e-01   8.9400e-12   6.1521e+10
6.0000e-01   3.7639e-08   1.5941e+07
6.5000e-01   5.2465e-08   1.2389e+07
7.0000e-01   7.4228e-08   9.4304e+06
7.5000e-01   8.5295e-08   8.7930e+06
8.0000e-01   1.1240e-07   7.1174e+06
8.5000e-01   1.3654e-07   6.2253e+06
9.0000e-01   1.7464e-07   5.1535e+06
9.5000e-01   1.1416e-07   8.3217e+06
1.0000e+00   3.6296e-07   2.7551e+06
1.0500e+00   5.4320e-07   1.9330e+06
1.1000e+00   1.0000e-06   1.1000e+06
1.1500e+00   9.9994e-07   1.1501e+06
1.2000e+00   9.9996e-07   1.2000e+06
1.2500e+00   9.9996e-07   1.2501e+06
1.3000e+00   9.9992e-07   1.3001e+06
1.3500e+00   9.9996e-07   1.3501e+06
1.4000e+00   9.9996e-07   1.4001e+06
1.4500e+00   9.9996e-07   1.4501e+06
1.5000e+00   9.9996e-07   1.5001e+06
1.5000e+00   9.9998e-07   1.5000e+06
1.4500e+00   9.9996e-07   1.4501e+06
1.4000e+00   9.9996e-07   1.4001e+06
1.3500e+00   9.9998e-07   1.3500e+06
1.3000e+00   9.9996e-07   1.3001e+06
1.2500e+00   9.9992e-07   1.2501e+06
1.2000e+00   9.9998e-07   1.2000e+06
1.1500e+00   9.9998e-07   1.1500e+06
1.1000e+00   1.0000e-06   1.1000e+06
1.0500e+00   9.4610e-07   1.1098e+06
1.0000e+00   9.8592e-07   1.0143e+06
9.5000e-01   7.3638e-07   1.2901e+06
9.0000e-01   4.9902e-07   1.8035e+06
8.5000e-01   3.0560e-07   2.7814e+06
8.0000e-01   3.2892e-07   2.4322e+06
7.5000e-01   2.3472e-07   3.1953e+06
7.0000e-01   1.6194e-07   4.3226e+06
6.5000e-01   2.1710e-07   2.9940e+06
6.0000e-01   2.0924e-07   2.8675e+06
5.5000e-01   2.0162e-07   2.7279e+06
5.0000e-01   1.5432e-07   3.2400e+06
4.5000e-01   1.0760e-07   4.1822e+06
4.0000e-01   6.0507e-08   6.6108e+06
3.5000e-01   2.6512e-08   1.3201e+07
3.0000e-01   1.2957e-08   2.3153e+07
2.5000e-01   1.1192e-08   2.2337e+07
2.0000e-01   5.2713e-09   3.7941e+07
1.5000e-01   2.3793e-09   6.3044e+07
1.0000e-01   5.2794e-10   1.8942e+08
5.0000e-02   -3.8100e-12   -1.3123e+10
0.0000e+00   -8.0800e-12   -0.0000e+00
0.0000e+00   -5.3400e-12   -0.0000e+00
-5.0000e-02   9.7200e-12   -5.1440e+09
-1.0000e-01   -6.1700e-12   1.6207e+10
-1.5000e-01   -3.0400e-12   4.9342e+10
-2.0000e-01   -4.9800e-12   4.0161e+10
-2.5000e-01   -1.0010e-11   2.4975e+10
-3.0000e-01   4.1800e-12   -7.1770e+10
-3.5000e-01   -1.3570e-11   2.5792e+10
-4.0000e-01   -8.4700e-12   4.7226e+10
-4.5000e-01   -8.6700e-12   5.1903e+10
-5.0000e-01   -1.4610e-11   3.4223e+10
-5.5000e-01   4.8000e-13   -1.1458e+12
-6.0000e-01   -1.8300e-11   3.2787e+10
-6.5000e-01   -1.1380e-11   5.7118e+10
-7.0000e-01   -1.4550e-11   4.8110e+10
-7.5000e-01   -1.7580e-11   4.2662e+10
-8.0000e-01   -1.5120e-11   5.2910e+10
-8.5000e-01   -3.6380e-11   2.3364e+10
-9.0000e-01   -2.0500e-11   4.3902e+10
-9.5000e-01   -2.5630e-11   3.7066e+10
-1.0000e+00   -3.1570e-11   3.1676e+10
-1.0000e+00   -4.0890e-11   2.4456e+10
-9.5000e-01   -2.3520e-11   4.0391e+10
-9.0000e-01   -1.7630e-11   5.1049e+10
-8.5000e-01   -1.4910e-11   5.7009e+10
-8.0000e-01   -6.1000e-12   1.3115e+11
-7.5000e-01   -2.2180e-11   3.3814e+10
-7.0000e-01   -2.7900e-12   2.5090e+11
-6.5000e-01   -7.1700e-12   9.0656e+10
-6.0000e-01   -3.4400e-12   1.7442e+11
-5.5000e-01   1.9600e-12   -2.8061e+11
-5.0000e-01   -1.1120e-11   4.4964e+10
-4.5000e-01   5.8500e-12   -7.6923e+10
-4.0000e-01   1.3400e-12   -2.9851e+11
-3.5000e-01   -1.2000e-13   2.9167e+12
-3.0000e-01   4.7800e-12   -6.2762e+10
-2.5000e-01   -5.6800e-12   4.4014e+10
-2.0000e-01   1.6230e-11   -1.2323e+10
-1.5000e-01   -7.5000e-13   2.0000e+11
-1.0000e-01   7.5000e-12   -1.3333e+10
-5.0000e-02   5.9300e-12   -8.4317e+09
0.0000e+00   1.6400e-12   0.0000e+00

File: sample_10.2/sample_10.2_nt/A13-100/3.data
  Measurement Number     Measurement type
                   3        DC IV I sweep

      Measurement ID             SeriesID
       739912.863867                    0

         MeasureMode                Bias1                Bias2
                   2                1e-06               -1e-06

                Step  Positive compliance  Negative compliance
               1e-08                    1                    1

  RealMeasuredPoints
                 404

        Bias        Current     Resistance
3.0300e-03   0.0000e+00   Inf
9.0710e-02   1.0000e-08   9.0710e+06
3.5141e-01   2.0000e-08   1.7571e+07
8.2740e-01   3.0000e-08   2.7580e+07
1.0001e+00   4.0000e-08   2.5003e+07
5.8628e-01   5.0000e-08   1.1726e+07
5.4352e-01   6.0000e-08   9.0587e+06
6.2128e-01   7.0000e-08   8.8754e+06
7.3160e-01   8.0000e-08   9.1450e+06
8.2888e-01   9.0000e-08   9.2098e+06
9.0604e-01   1.0000e-07   9.0604e+06
8.6512e-01   1.1000e-07   7.8647e+06
8.0672e-01   1.2000e-07   6.7227e+06
5.3512e-01   1.3000e-07   4.1163e+06
8.2336e-01   1.4000e-07   5.8811e+06
6.2084e-01   1.5000e-07   4.1389e+06
7.3884e-01   1.6000e-07   4.6178e+06
7.3760e-01   1.7000e-07   4.3388e+06
5.6544e-01   1.8000e-07   3.1413e+06
6.2520e-01   1.9000e-07   3.2905e+06
7.0752e-01   2.0000e-07   3.5376e+06
6.8044e-01   2.1000e-07   3.2402e+06
6.2272e-01   2.2000e-07   2.8305e+06
6.1892e-01   2.3000e-07   2.6910e+06
6.2916e-01   2.4000e-07   2.6215e+06
6.1756e-01   2.5000e-07   2.4702e+06
7.1776e-01   2.6000e-07   2.7606e+06
7.8784e-01   2.7000e-07   2.9179e+06
4.3788e-01   2.8000e-07   1.5639e+06
4.3786e-01   2.9000e-07   1.5099e+06
4.7096e-01   3.0000e-07   1.5699e+06
4.9589e-01   3.1000e-07   1.5996e+06
4.8281e-01   3.2000e-07   1.5088e+06
5.6628e-01   3.3000e-07   1.7160e+06
5.5088e-01   3.4000e-07   1.6202e+06
6.0136e-01   3.5000e-07   1.7182e+06
6.2744e-01   3.6000e-07   1.7429e+06
6.2508e-01   3.7000e-07   1.6894e+06
6.1096e-01   3.8000e-07   1.6078e+06
4.9139e-01   3.9000e-07   1.2600e+06
5.0735e-01   4.0000e-07   1.2684e+06
4.8164e-01   4.1000e-07   1.1747e+06
5.1829e-01   4.2000e-07   1.2340e+06
5.1042e-01   4.3000e-07   1.1870e+06
5.7996e-01   4.4000e-07   1.3181e+06
5.5684e-01   4.5000e-07   1.2374e+06
5.7616e-01   4.6000e-07   1.2525e+06
5.8584e-01   4.7000e-07   1.2465e+06
6.5436e-01   4.8000e-07   1.3633e+06
6.3988e-01   4.9000e-07   1.3059e+06
6.0532e-01   5.0000e-07   1.2106e+06
6.5976e-01   5.1000e-07   1.2936e+06
6.3320e-01   5.2000e-07   1.2177e+06
6.0476e-01   5.3000e-07   1.1411e+06
6.1560e-01   5.4000e-07   1.1400e+06
6.0468e-01   5.5000e-07   1.0994e+06
6.1276e-01   5.6000e-07   1.0942e+06
5.8776e-01   5.7000e-07   1.0312e+06
6.4208e-01   5.8000e-07   1.1070e+06
6.5880e-01   5.9000e-07   1.1166e+06
6.4212e-01   6.0000e-07   1.0702e+06
6.3960e-01   6.1000e-07   1.0485e+06
6.2716e-01   6.2000e-07   1.0115e+06
6.5704e-01   6.3000e-07   1.0429e+06
6.4776e-01   6.4000e-07   1.0121e+06
6.6752e-01   6.5000e-07   1.0270e+06
6.8872e-01   6.6000e-07   1.0435e+06
6.6332e-01   6.7000e-07   9.9003e+05
6.5604e-01   6.8000e-07   9.6476e+05
6.7512e-01   6.9000e-07   9.7843e+05
6.9744e-01   7.0000e-07   9.9634e+05
6.9888e-01   7.1000e-07   9.8434e+05
6.9424e-01   7.2000e-07   9.6422e+05
7.6332e-01   7.3000e-07   1.0456e+06
8.0180e-01   7.4000e-07   1.0835e+06
8.1936e-01   7.5000e-07   1.0925e+06
8.9712e-01   7.6000e-07   1.1804e+06
8.7512e-01   7.7000e-07   1.1365e+06
6.0292e-01   7.8000e-07   7.7297e+05
7.5128e-01   7.9000e-07   9.5099e+05
9.3804e-01   8.0000e-07   1.1726e+06
9.8336e-01   8.1000e-07   1.2140e+06
8.3340e-01   8.2000e-07   1.0163e+06
8.4836e-01   8.3000e-07   1.0221e+06
7.7712e-01   8.4000e-07   9.2514e+05
7.5096e-01   8.5000e-07   8.8348e+05
7.3700e-01   8.6000e-07   8.5698e+05
7.5172e-01   8.7000e-07   8.6405e+05
7.4540e-01   8.8000e-07   8.4705e+05
7.5584e-01   8.9000e-07   8.4926e+05
8.0760e-01   9.0000e-07   8.9733e+05
8.1136e-01   9.1000e-07   8.9160e+05
7.9324e-01   9.2000e-07   8.6222e+05
8.2932e-01   9.3000e-07   8.9174e+05
8.3876e-01   9.4000e-07   8.9230e+05
7.8580e-01   9.5000e-07   8.2716e+05
7.8972e-01   9.6000e-07   8.2263e+05
7.8224e-01   9.7000e-07   8.0643e+05
8.3840e-01   9.8000e-07   8.5551e+05
8.4120e-01   9.9000e-07   8.4970e+05
8.1208e-01   1.0000e-06   8.1208e+05
8.7204e-01   1.0000e-06   8.7204e+05
8.1072e-01   9.9000e-07   8.1891e+05
8.2800e-01   9.8000e-07   8.4490e+05
7.6144e-01   9.7000e-07   7.8499e+05
7.7720e-01   9.6000e-07   8.0958e+05
7.6508e-01   9.5000e-07   8.0535e+05
7.3888e-01   9.4000e-07   7.8604e+05
7.4540e-01   9.3000e-07   8.0151e+05
7.3404e-01   9.2000e-07   7.9787e+05
7.2244e-01   9.1000e-07   7.9389e+05
7.4576e-01   9.0000e-07   8.2862e+05
7.2896e-01   8.9000e-07   8.1906e+05
7.3404e-01   8.8000e-07   8.3414e+05
7.2416e-01   8.7000e-07   8.3237e+05
7.3276e-01   8.6000e-07   8.5205e+05
7.4148e-01   8.5000e-07   8.7233e+05
6.8368e-01   8.4000e-07   8.1390e+05
7.3024e-01   8.3000e-07   8.7981e+05
7.1556e-01   8.2000e-07   8.7263e+05
7.2348e-01   8.1000e-07   8.9319e+05
7.1232e-01   8.0000e-07   8.9040e+05
7.1148e-01   7.9000e-07   9.0061e+05
8.6908e-01   7.8000e-07   1.1142e+06
7.5896e-01   7.7000e-07   9.8566e+05
7.0160e-01   7.6000e-07   9.2316e+05
6.8508e-01   7.5000e-07   9.1344e+05
6.8512e-01   7.4000e-07   9.2584e+05
6.9324e-01   7.3000e-07   9.4964e+05
6.2820e-01   7.2000e-07   8.7250e+05
6.0316e-01   7.1000e-07   8.4952e+05
6.2496e-01   7.0000e-07   8.9280e+05
6.2476e-01   6.9000e-07   9.0545e+05
6.1328e-01   6.8000e-07   9.0188e+05
6.4368e-01   6.7000e-07   9.6072e+05
6.6368e-01   6.6000e-07   1.0056e+06
6.9456e-01   6.5000e-07   1.0686e+06
6.4560e-01   6.4000e-07   1.0087e+06
6.5504e-01   6.3000e-07   1.0397e+06
6.6616e-01   6.2000e-07   1.0745e+06
6.4800e-01   6.1000e-07   1.0623e+06
6.6072e-01   6.0000e-07   1.1012e+06
6.5248e-01   5.9000e-07   1.1059e+06
6.8052e-01   5.8000e-07   1.1733e+06
6.5384e-01   5.7000e-07   1.1471e+06
6.4360e-01   5.6000e-07   1.1493e+06
6.3700e-01   5.5000e-07   1.1582e+06
6.4196e-01   5.4000e-07   1.1888e+06
6.2336e-01   5.3000e-07   1.1762e+06
6.1548e-01   5.2000e-07   1.1836e+06
6.2488e-01   5.1000e-07   1.2253e+06
6.0372e-01   5.0000e-07   1.2074e+06
5.7860e-01   4.9000e-07   1.1808e+06
6.1916e-01   4.8000e-07   1.2899e+06
6.0160e-01   4.7000e-07   1.2800e+06
5.6992e-01   4.6000e-07   1.2390e+06
5.7680e-01   4.5000e-07   1.2818e+06
5.7676e-01   4.4000e-07   1.3108e+06
5.7364e-01   4.3000e-07   1.3340e+06
5.6728e-01   4.2000e-07   1.3507e+06
5.6528e-01   4.1000e-07   1.3787e+06
5.5400e-01   4.0000e-07   1.3850e+06
5.3636e-01   3.9000e-07   1.3753e+06
5.4376e-01   3.8000e-07   1.4309e+06
5.1908e-01   3.7000e-07   1.4029e+06
5.1820e-01   3.6000e-07   1.4394e+06
4.9530e-01   3.5000e-07   1.4151e+06
4.9354e-01   3.4000e-07   1.4516e+06
4.8656e-01   3.3000e-07   1.4744e+06
4.7377e-01   3.2000e-07   1.4805e+06
4.6479e-01   3.1000e-07   1.4993e+06
4.5184e-01   3.0000e-07   1.5061e+06
4.9991e-01   2.9000e-07   1.7238e+06
4.2855e-01   2.8000e-07   1.5305e+06
4.1810e-01   2.7000e-07   1.5485e+06
4.1717e-01   2.6000e-07   1.6045e+06
3.9519e-01   2.5000e-07   1.5808e+06
4.2095e-01   2.4000e-07   1.7540e+06
3.9245e-01   2.3000e-07   1.7063e+06
3.8749e-01   2.2000e-07   1.7613e+06
3.6293e-01   2.1000e-07   1.7282e+06
3.7009e-01   2.0000e-07   1.8505e+06
3.5993e-01   1.9000e-07   1.8944e+06
3.2413e-01   1.8000e-07   1.8007e+06
3.1917e-01   1.7000e-07   1.8775e+06
3.0900e-01   1.6000e-07   1.9313e+06
2.7871e-01   1.5000e-07   1.8581e+06
2.6236e-01   1.4000e-07   1.8740e+06
2.9662e-01   1.3000e-07   2.2817e+06
2.9959e-01   1.2000e-07   2.4966e+06
2.8547e-01   1.1000e-07   2.5952e+06
2.6755e-01   1.0000e-07   2.6755e+06
2.4571e-01   9.0000e-08   2.7301e+06
2.1624e-01   8.0000e-08   2.7030e+06
2.1574e-01   7.0000e-08   3.0820e+06
2.0249e-01   6.0000e-08   3.3748e+06
1.7563e-01   5.0000e-08   3.5126e+06
1.6518e-01   4.0000e-08   4.1295e+06
1.2101e-01   3.0000e-08   4.0337e+06
1.9471e-01   2.0000e-08   9.7355e+06
1.4348e-01   1.0000e-08   1.4348e+07
7.7270e-02   0.0000e+00   Inf
-5.5412e-01   0.0000e+00   -Inf
-6.5928e-01   -1.0000e-08   6.5928e+07
-9.5620e-01   -2.0000e-08   4.7810e+07
-1.0000e+00   -3.0000e-08   3.3333e+07
-9.9996e-01   -4.0000e-08   2.4999e+07
-1.0000e+00   -5.0000e-08   2.0001e+07
-1.0000e+00   -6.0000e-08   1.6667e+07
-1.0000e+00   -7.0000e-08   1.4286e+07
-1.0000e+00   -8.0000e-08   1.2500e+07
-1.0000e+00   -9.0000e-08   1.1112e+07
-1.0000e+00   -1.0000e-07   1.0000e+07
-1.0000e+00   -1.1000e-07   9.0909e+06
-9.9996e-01   -1.2000e-07   8.3330e+06
-1.0000e+00   -1.3000e-07   7.6923e+06
-1.0000e+00   -1.4000e-07   7.1429e+06
-1.0000e+00   -1.5000e-07   6.6667e+06
-1.0000e+00   -1.6000e-07   6.2500e+06
-1.0000e+00   -1.7000e-07   5.8824e+06
-1.0000e+00   -1.8000e-07   5.5556e+06
-1.0000e+00   -1.9000e-07   5.2632e+06
-1.0000e+00   -2.0000e-07   5.0002e+06
-1.0000e+00   -2.1000e-07   4.7619e+06
-1.0000e+00   -2.2000e-07   4.5455e+06
-1.0000e+00   -2.3000e-07   4.3478e+06
-1.0000e+00   -2.4000e-07   4.1668e+06
-1.0000e+00   -2.5000e-07   4.0000e+06
-1.0000e+00   -2.6000e-07   3.8463e+06
-1.0000e+00   -2.7000e-07   3.7037e+06
-1.0000e+00   -2.8000e-07   3.5716e+06
-1.0000e+00   -2.9000e-07   3.4483e+06
-1.0000e+00   -3.0000e-07   3.3333e+06
-1.0000e+00   -3.1000e-07   3.2258e+06
-1.0000e+00   -3.2000e-07   3.1250e+06
-9.9996e-01   -3.3000e-07   3.0302e+06
-1.0000e+00   -3.4000e-07   2.9413e+06
-1.0000e+00   -3.5000e-07   2.8571e+06
-1.0000e+00   -3.6000e-07   2.7779e+06
-1.0000e+00   -3.7000e-07   2.7027e+06
-9.9996e-01   -3.8000e-07   2.6315e+06
-9.9996e-01   -3.9000e-07   2.5640e+06
-1.0000e+00   -4.0000e-07   2.5000e+06
-1.0000e+00   -4.1000e-07   2.4390e+06
-1.0000e+00   -4.2000e-07   2.3810e+06
-1.0000e+00   -4.3000e-07   2.3256e+06
-1.0000e+00   -4.4000e-07   2.2727e+06
-1.0000e+00   -4.5000e-07   2.2222e+06
-1.0000e+00   -4.6000e-07   2.1739e+06
-1.0000e+00   -4.7000e-07   2.1277e+06
-1.0000e+00   -4.8000e-07   2.0833e+06
-9.9996e-01   -4.9000e-07   2.0407e+06
-1.0000e+00   -5.0000e-07   2.0000e+06
-1.0000e+00   -5.1000e-07   1.9608e+06
-1.0000e+00   -5.2000e-07   1.9231e+06
-1.0000e+00   -5.3000e-07   1.8868e+06
-1.0000e+00   -5.4000e-07   1.8519e+06
-1.0000e+00   -5.5000e-07   1.8183e+06
-1.0000e+00   -5.6000e-07   1.7857e+06
-1.0000e+00   -5.7000e-07   1.7544e+06
-1.0000e+00   -5.8000e-07   1.7242e+06
-1.0000e+00   -5.9000e-07   1.6949e+06
-1.0000e+00   -6.0000e-07   1.6667e+06
-1.0000e+00   -6.1000e-07   1.6394e+06
-1.0000e+00   -6.2000e-07   1.6130e+06
-1.0000e+00   -6.3000e-07   1.5873e+06
-1.0000e+00   -6.4000e-07   1.5626e+06
-1.0000e+00   -6.5000e-07   1.5385e+06
-1.0000e+00   -6.6000e-07   1.5152e+06
-1.0000e+00   -6.7000e-07   1.4926e+06
-9.9996e-01   -6.8000e-07   1.4705e+06
-1.0000e+00   -6.9000e-07   1.4493e+06
-1.0000e+00   -7.0000e-07   1.4286e+06
-1.0000e+00   -7.1000e-07   1.4085e+06
-1.0000e+00   -7.2000e-07   1.3889e+06
-1.0000e+00   -7.3000e-07   1.3699e+06
-1.0000e+00   -7.4000e-07   1.3514e+06
-1.0000e+00   -7.5000e-07   1.3333e+06
-1.0000e+00   -7.6000e-07   1.3158e+06
-1.0000e+00   -7.7000e-07   1.2987e+06
-1.0000e+00   -7.8000e-07   1.2821e+06
-1.0000e+00   -7.9000e-07   1.2658e+06
-1.0000e+00   -8.0000e-07   1.2500e+06
-1.0000e+00   -8.1000e-07   1.2346e+06
-1.0000e+00   -8.2000e-07   1.2195e+06
-1.0000e+00   -8.3000e-07   1.2048e+06
-1.0000e+00   -8.4000e-07   1.1905e+06
-1.0000e+00   -8.5000e-07   1.1765e+06
-1.0000e+00   -8.6000e-07   1.1628e+06
-1.0000e+00   -8.7000e-07   1.1495e+06
-1.0000e+00   -8.8000e-07   1.1364e+06
-1.0000e+00   -8.9000e-07   1.1236e+06
-1.0000e+00   -9.0000e-07   1.1111e+06
-1.0000e+00   -9.1000e-07   1.0989e+06
-1.0000e+00   -9.2000e-07   1.0870e+06
-1.0000e+00   -9.3000e-07   1.0753e+06
-1.0000e+00   -9.4000e-07   1.0638e+06
-1.0000e+00   -9.5000e-07   1.0527e+06
-9.9996e-01   -9.6000e-07   1.0416e+06
-1.0000e+00   -9.7000e-07   1.0309e+06
-1.0000e+00   -9.8000e-07   1.0204e+06
-1.0000e+00   -9.9000e-07   1.0101e+06
-1.0000e+00   -1.0000e-06   1.0000e+06
-9.9996e-01   -1.0000e-06   9.9996e+05
-1.0000e+00   -9.9000e-07   1.0101e+06
-1.0000e+00   -9.8000e-07   1.0204e+06
-1.0000e+00   -9.7000e-07   1.0309e+06
-1.0000e+00   -9.6000e-07   1.0417e+06
-1.0000e+00   -9.5000e-07   1.0526e+06
-1.0000e+00   -9.4000e-07   1.0638e+06
-9.9996e-01   -9.3000e-07   1.0752e+06
-1.0000e+00   -9.2000e-07   1.0870e+06
-1.0000e+00   -9.1000e-07   1.0989e+06
-1.0000e+00   -9.0000e-07   1.1111e+06
-9.9996e-01   -8.9000e-07   1.1236e+06
-1.0000e+00   -8.8000e-07   1.1364e+06
-1.0000e+00   -8.7000e-07   1.1495e+06
-1.0000e+00   -8.6000e-07   1.1628e+06
-1.0000e+00   -8.5000e-07   1.1765e+06
-1.0000e+00   -8.4000e-07   1.1905e+06
-9.9996e-01   -8.3000e-07   1.2048e+06
-1.0000e+00   -8.2000e-07   1.2195e+06
-1.0000e+00   -8.1000e-07   1.2346e+06
-9.9996e-01   -8.0000e-07   1.2500e+06
-1.0000e+00   -7.9000e-07   1.2658e+06
-1.0000e+00   -7.8000e-07   1.2821e+06
-1.0000e+00   -7.7000e-07   1.2987e+06
-1.0000e+00   -7.6000e-07   1.3158e+06
-1.0000e+00   -7.5000e-07   1.3333e+06
-1.0000e+00   -7.4000e-07   1.3514e+06
-1.0000e+00   -7.3000e-07   1.3699e+06
-1.0000e+00   -7.2000e-07   1.3889e+06
-1.0000e+00   -7.1000e-07   1.4085e+06
-1.0000e+00   -7.0000e-07   1.4286e+06
-1.0000e+00   -6.9000e-07   1.4493e+06
-1.0000e+00   -6.8000e-07   1.4706e+06
-1.0000e+00   -6.7000e-07   1.4925e+06
-1.0000e+00   -6.6000e-07   1.5152e+06
-1.0000e+00   -6.5000e-07   1.5385e+06
-1.0000e+00   -6.4000e-07   1.5625e+06
-1.0000e+00   -6.3000e-07   1.5873e+06
-9.9996e-01   -6.2000e-07   1.6128e+06
-1.0000e+00   -6.1000e-07   1.6393e+06
-1.0000e+00   -6.0000e-07   1.6667e+06
-9.9996e-01   -5.9000e-07   1.6948e+06
-1.0000e+00   -5.8000e-07   1.7241e+06
-1.0000e+00   -5.7000e-07   1.7544e+06
-1.0000e+00   -5.6000e-07   1.7857e+06
-1.0000e+00   -5.5000e-07   1.8182e+06
-1.0000e+00   -5.4000e-07   1.8519e+06
-1.0000e+00   -5.3000e-07   1.8868e+06
-9.9996e-01   -5.2000e-07   1.9230e+06
-1.0000e+00   -5.1000e-07   1.9608e+06
-1.0000e+00   -5.0000e-07   2.0001e+06
-1.0000e+00   -4.9000e-07   2.0408e+06
-1.0000e+00   -4.8000e-07   2.0833e+06
-9.9996e-01   -4.7000e-07   2.1276e+06
-1.0000e+00   -4.6000e-07   2.1739e+06
-1.0000e+00   -4.5000e-07   2.2222e+06
-1.0000e+00   -4.4000e-07   2.2727e+06
-1.0000e+00   -4.3000e-07   2.3257e+06
-1.0000e+00   -4.2000e-07   2.3810e+06
-9.9996e-01   -4.1000e-07   2.4389e+06
-1.0000e+00   -4.0000e-07   2.5000e+06
-1.0000e+00   -3.9000e-07   2.5641e+06
-1.0000e+00   -3.8000e-07   2.6316e+06
-1.0000e+00   -3.7000e-07   2.7028e+06
-1.0000e+00   -3.6000e-07   2.7778e+06
-1.0000e+00   -3.5000e-07   2.8571e+06
-9.9996e-01   -3.4000e-07   2.9411e+06
-1.0000e+00   -3.3000e-07   3.0303e+06
-1.0000e+00   -3.2000e-07   3.1250e+06
-1.0000e+00   -3.1000e-07   3.2258e+06
-1.0000e+00   -3.0000e-07   3.3333e+06
-1.0000e+00   -2.9000e-07   3.4483e+06
-1.0000e+00   -2.8000e-07   3.5716e+06
-1.0001e+00   -2.7000e-07   3.7040e+06
-1.0000e+00   -2.6000e-07   3.8463e+06
-1.0000e+00   -2.5000e-07   4.0002e+06
-1.0000e+00   -2.4000e-07   4.1667e+06
-1.0000e+00   -2.3000e-07   4.3478e+06
-1.0000e+00   -2.2000e-07   4.5455e+06
-1.0000e+00   -2.1000e-07   4.7619e+06
-1.0000e+00   -2.0000e-07   5.0000e+06
-1.0000e+00   -1.9000e-07   5.2632e+06
-1.0000e+00   -1.8000e-07   5.5556e+06
-9.9996e-01   -1.7000e-07   5.8821e+06
-1.0000e+00   -1.6000e-07   6.2500e+06
-1.0000e+00   -1.5000e-07   6.6669e+06
-9.9996e-01   -1.4000e-07   7.1426e+06
-1.0000e+00   -1.3000e-07   7.6923e+06
-1.0000e+00   -1.2000e-07   8.3337e+06
-1.0000e+00   -1.1000e-07   9.0909e+06
-1.0000e+00   -1.0000e-07   1.0000e+07
-1.0000e+00   -9.0000e-08   1.1112e+07
-1.0000e+00   -8.0000e-08   1.2500e+07
-9.9996e-01   -7.0000e-08   1.4285e+07
-1.0000e+00   -6.0000e-08   1.6667e+07
-1.0000e+00   -5.0000e-08   2.0000e+07
-1.0000e+00   -4.0000e-08   2.5001e+07
-1.0000e+00   -3.0000e-08   3.3333e+07
-1.0000e+00   -2.0000e-08   5.0000e+07
-1.0000e+00   -1.0000e-08   1.0000e+08
-9.9972e-01   0.0000e+00   -Inf

File: sample_10.2/sample_10.2_nt/A13-100/4.data
  Measurement Number     Measurement type
                   4        DC IV I sweep

      Measurement ID             SeriesID
       739912.864087                    0

         MeasureMode                Bias1                Bias2
                   2                1e-06               -1e-06

                Step  Positive compliance  Negative compliance
               1e-08                    1                    1

  RealMeasuredPoints
                 404

        Bias        Current     Resistance
3.0100e-03   0.0000e+00   Inf
9.1080e-02   1.0000e-08   9.1080e+06
3.7009e-01   2.0000e-08   1.8505e+07
8.3716e-01   3.0000e-08   2.7905e+07
9.7312e-01   4.0000e-08   2.4328e+07
1.0002e+00   5.0000e-08   2.0003e+07
1.0001e+00   6.0000e-08   1.6669e+07
1.0002e+00   7.0000e-08   1.4288e+07
4.3212e-01   8.0000e-08   5.4015e+06
6.4892e-01   9.0000e-08   7.2102e+06
9.1912e-01   1.0000e-07   9.1912e+06
8.9356e-01   1.1000e-07   8.1233e+06
9.9188e-01   1.2000e-07   8.2657e+06
1.0000e+00   1.3000e-07   7.6923e+06
1.0002e+00   1.4000e-07   7.1440e+06
7.8228e-01   1.5000e-07   5.2152e+06
8.4984e-01   1.6000e-07   5.3115e+06
7.0868e-01   1.7000e-07   4.1687e+06
8.5852e-01   1.8000e-07   4.7696e+06
7.2560e-01   1.9000e-07   3.8189e+06
5.4608e-01   2.0000e-07   2.7304e+06
5.7200e-01   2.1000e-07   2.7238e+06
6.1248e-01   2.2000e-07   2.7840e+06
6.0984e-01   2.3000e-07   2.6515e+06
7.6280e-01   2.4000e-07   3.1783e+06
7.2068e-01   2.5000e-07   2.8827e+06
7.5040e-01   2.6000e-07   2.8862e+06
8.0944e-01   2.7000e-07   2.9979e+06
7.8664e-01   2.8000e-07   2.8094e+06
8.8636e-01   2.9000e-07   3.0564e+06
8.7248e-01   3.0000e-07   2.9083e+06
7.2732e-01   3.1000e-07   2.3462e+06
7.2144e-01   3.2000e-07   2.2545e+06
7.9388e-01   3.3000e-07   2.4057e+06
7.1172e-01   3.4000e-07   2.0933e+06
7.7736e-01   3.5000e-07   2.2210e+06
7.8012e-01   3.6000e-07   2.1670e+06
7.3532e-01   3.7000e-07   1.9874e+06
7.2448e-01   3.8000e-07   1.9065e+06
7.5604e-01   3.9000e-07   1.9386e+06
8.0988e-01   4.0000e-07   2.0247e+06
8.1224e-01   4.1000e-07   1.9811e+06
8.2148e-01   4.2000e-07   1.9559e+06
8.6320e-01   4.3000e-07   2.0074e+06
8.6468e-01   4.4000e-07   1.9652e+06
7.8392e-01   4.5000e-07   1.7420e+06
7.9192e-01   4.6000e-07   1.7216e+06
7.7332e-01   4.7000e-07   1.6454e+06
8.0144e-01   4.8000e-07   1.6697e+06
7.2208e-01   4.9000e-07   1.4736e+06
8.7924e-01   5.0000e-07   1.7585e+06
7.8604e-01   5.1000e-07   1.5413e+06
8.5492e-01   5.2000e-07   1.6441e+06
8.1996e-01   5.3000e-07   1.5471e+06
8.7084e-01   5.4000e-07   1.6127e+06
8.5644e-01   5.5000e-07   1.5572e+06
7.9912e-01   5.6000e-07   1.4270e+06
7.1740e-01   5.7000e-07   1.2586e+06
8.1824e-01   5.8000e-07   1.4108e+06
9.2020e-01   5.9000e-07   1.5597e+06
9.1768e-01   6.0000e-07   1.5295e+06
9.0196e-01   6.1000e-07   1.4786e+06
8.6656e-01   6.2000e-07   1.3977e+06
8.0820e-01   6.3000e-07   1.2829e+06
8.3308e-01   6.4000e-07   1.3017e+06
8.7772e-01   6.5000e-07   1.3503e+06
8.4660e-01   6.6000e-07   1.2827e+06
9.3940e-01   6.7000e-07   1.4021e+06
9.0948e-01   6.8000e-07   1.3375e+06
8.6624e-01   6.9000e-07   1.2554e+06
8.1980e-01   7.0000e-07   1.1711e+06
8.5688e-01   7.1000e-07   1.2069e+06
8.8076e-01   7.2000e-07   1.2233e+06
8.9932e-01   7.3000e-07   1.2319e+06
8.5968e-01   7.4000e-07   1.1617e+06
9.0084e-01   7.5000e-07   1.2011e+06
9.4744e-01   7.6000e-07   1.2466e+06
1.0005e+00   7.7000e-07   1.2994e+06
9.5300e-01   7.8000e-07   1.2218e+06
8.9440e-01   7.9000e-07   1.1322e+06
9.5848e-01   8.0000e-07   1.1981e+06
9.5796e-01   8.1000e-07   1.1827e+06
9.3804e-01   8.2000e-07   1.1440e+06
9.4360e-01   8.3000e-07   1.1369e+06
9.9084e-01   8.4000e-07   1.1796e+06
9.8460e-01   8.5000e-07   1.1584e+06
1.0004e+00   8.6000e-07   1.1633e+06
1.0000e+00   8.7000e-07   1.1494e+06
1.0000e+00   8.8000e-07   1.1364e+06
9.9976e-01   8.9000e-07   1.1233e+06
9.9996e-01   9.0000e-07   1.1111e+06
1.0000e+00   9.1000e-07   1.0989e+06
1.0002e+00   9.2000e-07   1.0872e+06
9.9964e-01   9.3000e-07   1.0749e+06
1.0000e+00   9.4000e-07   1.0639e+06
9.9356e-01   9.5000e-07   1.0459e+06
1.0004e+00   9.6000e-07   1.0421e+06
9.9956e-01   9.7000e-07   1.0305e+06
9.8204e-01   9.8000e-07   1.0021e+06
9.9464e-01   9.9000e-07   1.0047e+06
9.9440e-01   1.0000e-06   9.9440e+05
1.0001e+00   1.0000e-06   1.0001e+06
9.8040e-01   9.9000e-07   9.9030e+05
9.8092e-01   9.8000e-07   1.0009e+06
1.0002e+00   9.7000e-07   1.0311e+06
9.6052e-01   9.6000e-07   1.0005e+06
9.3312e-01   9.5000e-07   9.8223e+05
9.2032e-01   9.4000e-07   9.7906e+05
9.4908e-01   9.3000e-07   1.0205e+06
9.3276e-01   9.2000e-07   1.0139e+06
1.0018e+00   9.1000e-07   1.1008e+06
9.8268e-01   9.0000e-07   1.0919e+06
9.4484e-01   8.9000e-07   1.0616e+06
9.0264e-01   8.8000e-07   1.0257e+06
9.2712e-01   8.7000e-07   1.0657e+06
9.3144e-01   8.6000e-07   1.0831e+06
9.2856e-01   8.5000e-07   1.0924e+06
8.9332e-01   8.4000e-07   1.0635e+06
8.6232e-01   8.3000e-07   1.0389e+06
8.7288e-01   8.2000e-07   1.0645e+06
8.6092e-01   8.1000e-07   1.0629e+06
8.9204e-01   8.0000e-07   1.1151e+06
8.2372e-01   7.9000e-07   1.0427e+06
8.0212e-01   7.8000e-07   1.0284e+06
8.0084e-01   7.7000e-07   1.0401e+06
7.7372e-01   7.6000e-07   1.0181e+06
7.6852e-01   7.5000e-07   1.0247e+06
7.9940e-01   7.4000e-07   1.0803e+06
7.5652e-01   7.3000e-07   1.0363e+06
7.2296e-01   7.2000e-07   1.0041e+06
7.7720e-01   7.1000e-07   1.0946e+06
7.2672e-01   7.0000e-07   1.0382e+06
7.6932e-01   6.9000e-07   1.1150e+06
7.4080e-01   6.8000e-07   1.0894e+06
7.0996e-01   6.7000e-07   1.0596e+06
7.0556e-01   6.6000e-07   1.0690e+06
6.9020e-01   6.5000e-07   1.0618e+06
7.0408e-01   6.4000e-07   1.1001e+06
7.1168e-01   6.3000e-07   1.1297e+06
6.9088e-01   6.2000e-07   1.1143e+06
7.0764e-01   6.1000e-07   1.1601e+06
7.0636e-01   6.0000e-07   1.1773e+06
6.7252e-01   5.9000e-07   1.1399e+06
6.6824e-01   5.8000e-07   1.1521e+06
7.2832e-01   5.7000e-07   1.2778e+06
7.3784e-01   5.6000e-07   1.3176e+06
7.1632e-01   5.5000e-07   1.3024e+06
7.3668e-01   5.4000e-07   1.3642e+06
6.6288e-01   5.3000e-07   1.2507e+06
6.9248e-01   5.2000e-07   1.3317e+06
6.7616e-01   5.1000e-07   1.3258e+06
7.0412e-01   5.0000e-07   1.4082e+06
6.5352e-01   4.9000e-07   1.3337e+06
6.6180e-01   4.8000e-07   1.3788e+06
6.5328e-01   4.7000e-07   1.3900e+06
6.4956e-01   4.6000e-07   1.4121e+06
6.2648e-01   4.5000e-07   1.3922e+06
6.4116e-01   4.4000e-07   1.4572e+06
6.3600e-01   4.3000e-07   1.4791e+06
6.0916e-01   4.2000e-07   1.4504e+06
5.7772e-01   4.1000e-07   1.4091e+06
5.9356e-01   4.0000e-07   1.4839e+06
5.8444e-01   3.9000e-07   1.4986e+06
5.7512e-01   3.8000e-07   1.5135e+06
5.9384e-01   3.7000e-07   1.6050e+06
6.1664e-01   3.6000e-07   1.7129e+06
5.7936e-01   3.5000e-07   1.6553e+06
5.8112e-01   3.4000e-07   1.7092e+06
6.2776e-01   3.3000e-07   1.9023e+06
6.0676e-01   3.2000e-07   1.8961e+06
5.6576e-01   3.1000e-07   1.8250e+06
5.0112e-01   3.0000e-07   1.6704e+06
4.9063e-01   2.9000e-07   1.6918e+06
5.1010e-01   2.8000e-07   1.8218e+06
5.0852e-01   2.7000e-07   1.8834e+06
4.9759e-01   2.6000e-07   1.9138e+06
4.5393e-01   2.5000e-07   1.8157e+06
4.5680e-01   2.4000e-07   1.9033e+06
4.4228e-01   2.3000e-07   1.9230e+06
4.2868e-01   2.2000e-07   1.9485e+06
4.0253e-01   2.1000e-07   1.9168e+06
4.1304e-01   2.0000e-07   2.0652e+06
3.8677e-01   1.9000e-07   2.0356e+06
4.2025e-01   1.8000e-07   2.3347e+06
4.0853e-01   1.7000e-07   2.4031e+06
4.0065e-01   1.6000e-07   2.5041e+06
3.4477e-01   1.5000e-07   2.2985e+06
4.0405e-01   1.4000e-07   2.8861e+06
3.8544e-01   1.3000e-07   2.9649e+06
3.2578e-01   1.2000e-07   2.7148e+06
3.4529e-01   1.1000e-07   3.1390e+06
3.2722e-01   1.0000e-07   3.2722e+06
2.8701e-01   9.0000e-08   3.1890e+06
2.6843e-01   8.0000e-08   3.3554e+06
2.6526e-01   7.0000e-08   3.7894e+06
2.3383e-01   6.0000e-08   3.8972e+06
1.9759e-01   5.0000e-08   3.9518e+06
1.7529e-01   4.0000e-08   4.3823e+06
1.5391e-01   3.0000e-08   5.1303e+06
1.7183e-01   2.0000e-08   8.5915e+06
1.2251e-01   1.0000e-08   1.2251e+07
8.0740e-02   0.0000e+00   Inf
-5.5760e-01   0.0000e+00   -Inf
-6.6564e-01   -1.0000e-08   6.6564e+07
-9.5248e-01   -2.0000e-08   4.7624e+07
-1.0000e+00   -3.0000e-08   3.3333e+07
-1.0000e+00   -4.0000e-08   2.5000e+07
-9.9996e-01   -5.0000e-08   1.9999e+07
-1.0000e+00   -6.0000e-08   1.6667e+07
-1.0000e+00   -7.0000e-08   1.4286e+07
-1.0000e+00   -8.0000e-08   1.2500e+07
-1.0000e+00   -9.0000e-08   1.1112e+07
-1.0000e+00   -1.0000e-07   1.0000e+07
-1.0000e+00   -1.1000e-07   9.0909e+06
-1.0000e+00   -1.2000e-07   8.3333e+06
-1.0000e+00   -1.3000e-07   7.6923e+06
-1.0000e+00   -1.4000e-07   7.1429e+06
-1.0000e+00   -1.5000e-07   6.6667e+06
-1.0000e+00   -1.6000e-07   6.2500e+06
-1.0000e+00   -1.7000e-07   5.8826e+06
-9.9996e-01   -1.8000e-07   5.5553e+06
-1.0000e+00   -1.9000e-07   5.2632e+06
-1.0000e+00   -2.0000e-07   5.0000e+06
-1.0000e+00   -2.1000e-07   4.7619e+06
-9.9996e-01   -2.2000e-07   4.5453e+06
-1.0000e+00   -2.3000e-07   4.3478e+06
-9.9996e-01   -2.4000e-07   4.1665e+06
-1.0000e+00   -2.5000e-07   4.0000e+06
-1.0000e+00   -2.6000e-07   3.8463e+06
-1.0000e+00   -2.7000e-07   3.7039e+06
-1.0000e+00   -2.8000e-07   3.5714e+06
-1.0000e+00   -2.9000e-07   3.4483e+06
-1.0000e+00   -3.0000e-07   3.3333e+06
-1.0000e+00   -3.1000e-07   3.2258e+06
-9.9996e-01   -3.2000e-07   3.1249e+06
-1.0000e+00   -3.3000e-07   3.0303e+06
-1.0000e+00   -3.4000e-07   2.9412e+06
-1.0000e+00   -3.5000e-07   2.8571e+06
-1.0000e+00   -3.6000e-07   2.7778e+06
-1.0000e+00   -3.7000e-07   2.7027e+06
-1.0000e+00   -3.8000e-07   2.6316e+06
-1.0000e+00   -3.9000e-07   2.5641e+06
-1.0000e+00   -4.0000e-07   2.5001e+06
-1.0000e+00   -4.1000e-07   2.4391e+06
-1.0000e+00   -4.2000e-07   2.3810e+06
-1.0000e+00   -4.3000e-07   2.3257e+06
-9.9996e-01   -4.4000e-07   2.2726e+06
-1.0000e+00   -4.5000e-07   2.2222e+06
-1.0000e+00   -4.6000e-07   2.1739e+06
-1.0000e+00   -4.7000e-07   2.1277e+06
-9.9996e-01   -4.8000e-07   2.0833e+06
-1.0000e+00   -4.9000e-07   2.0408e+06
-9.9996e-01   -5.0000e-07   1.9999e+06
-1.0000e+00   -5.1000e-07   1.9608e+06
-1.0000e+00   -5.2000e-07   1.9231e+06
-1.0000e+00   -5.3000e-07   1.8868e+06
-9.9996e-01   -5.4000e-07   1.8518e+06
-1.0000e+00   -5.5000e-07   1.8182e+06
-1.0000e+00   -5.6000e-07   1.7857e+06
-1.0000e+00   -5.7000e-07   1.7545e+06
-1.0000e+00   -5.8000e-07   1.7241e+06
-1.0000e+00   -5.9000e-07   1.6949e+06
-1.0000e+00   -6.0000e-07   1.6667e+06
-1.0000e+00   -6.1000e-07   1.6393e+06
-1.0000e+00   -6.2000e-07   1.6130e+06
-1.0000e+00   -6.3000e-07   1.5873e+06
-1.0000e+00   -6.4000e-07   1.5626e+06
-1.0000e+00   -6.5000e-07   1.5385e+06
-1.0000e+00   -6.6000e-07   1.5152e+06
-1.0000e+00   -6.7000e-07   1.4925e+06
-1.0000e+00   -6.8000e-07   1.4706e+06
-9.9996e-01   -6.9000e-07   1.4492e+06
-1.0000e+00   -7.0000e-07   1.4286e+06
-1.0000e+00   -7.1000e-07   1.4085e+06
-1.0000e+00   -7.2000e-07   1.3889e+06
-1.0000e+00   -7.3000e-07   1.3699e+06
-1.0000e+00   -7.4000e-07   1.3514e+06
-1.0000e+00   -7.5000e-07   1.3333e+06
-1.0000e+00   -7.6000e-07   1.3158e+06
-9.9996e-01   -7.7000e-07   1.2986e+06
-1.0000e+00   -7.8000e-07   1.2821e+06
-1.0000e+00   -7.9000e-07   1.2658e+06
-1.0000e+00   -8.0000e-07   1.2500e+06
-1.0000e+00   -8.1000e-07   1.2346e+06
-1.0000e+00   -8.2000e-07   1.2195e+06
-9.9996e-01   -8.3000e-07   1.2048e+06
-1.0000e+00   -8.4000e-07   1.1905e+06
-1.0000e+00   -8.5000e-07   1.1765e+06
-1.0000e+00   -8.6000e-07   1.1628e+06
-1.0000e+00   -8.7000e-07   1.1494e+06
-1.0000e+00   -8.8000e-07   1.1364e+06
-1.0000e+00   -8.9000e-07   1.1236e+06
-1.0000e+00   -9.0000e-07   1.1111e+06
-9.9996e-01   -9.1000e-07   1.0989e+06
-1.0000e+00   -9.2000e-07   1.0870e+06
-1.0000e+00   -9.3000e-07   1.0753e+06
-1.0000e+00   -9.4000e-07   1.0638e+06
-1.0000e+00   -9.5000e-07   1.0526e+06
-1.0000e+00   -9.6000e-07   1.0417e+06
-1.0000e+00   -9.7000e-07   1.0309e+06
-1.0000e+00   -9.8000e-07   1.0204e+06
-9.9996e-01   -9.9000e-07   1.0101e+06
-1.0000e+00   -1.0000e-06   1.0000e+06
-1.0000e+00   -1.0000e-06   1.0000e+06
-1.0000e+00   -9.9000e-07   1.0101e+06
-1.0000e+00   -9.8000e-07   1.0204e+06
-1.0000e+00   -9.7000e-07   1.0309e+06
-9.9996e-01   -9.6000e-07   1.0416e+06
-1.0000e+00   -9.5000e-07   1.0526e+06
-9.9996e-01   -9.4000e-07   1.0638e+06
-1.0000e+00   -9.3000e-07   1.0753e+06
-1.0000e+00   -9.2000e-07   1.0870e+06
-1.0000e+00   -9.1000e-07   1.0989e+06
-1.0000e+00   -9.0000e-07   1.1111e+06
-9.9996e-01   -8.9000e-07   1.1236e+06
-1.0000e+00   -8.8000e-07   1.1364e+06
-1.0000e+00   -8.7000e-07   1.1495e+06
-1.0000e+00   -8.6000e-07   1.1628e+06
-1.0000e+00   -8.5000e-07   1.1765e+06
-1.0000e+00   -8.4000e-07   1.1905e+06
-1.0000e+00   -8.3000e-07   1.2048e+06
-9.9996e-01   -8.2000e-07   1.2195e+06
-1.0000e+00   -8.1000e-07   1.2346e+06
-1.0000e+00   -8.0000e-07   1.2501e+06
-9.9996e-01   -7.9000e-07   1.2658e+06
-1.0000e+00   -7.8000e-07   1.2821e+06
-1.0000e+00   -7.7000e-07   1.2988e+06
-1.0000e+00   -7.6000e-07   1.3158e+06
-1.0000e+00   -7.5000e-07   1.3333e+06
-1.0000e+00   -7.4000e-07   1.3514e+06
-1.0000e+00   -7.3000e-07   1.3699e+06
-1.0000e+00   -7.2000e-07   1.3889e+06
-1.0000e+00   -7.1000e-07   1.4085e+06
-1.0000e+00   -7.0000e-07   1.4286e+06
-1.0000e+00   -6.9000e-07   1.4493e+06
-1.0000e+00   -6.8000e-07   1.4706e+06
-1.0000e+00   -6.7000e-07   1.4926e+06
-1.0000e+00   -6.6000e-07   1.5152e+06
-9.9996e-01   -6.5000e-07   1.5384e+06
-1.0000e+00   -6.4000e-07   1.5625e+06
-1.0000e+00   -6.3000e-07   1.5873e+06
-1.0000e+00   -6.2000e-07   1.6129e+06
-1.0000e+00   -6.1000e-07   1.6393e+06
-1.0000e+00   -6.0000e-07   1.6667e+06
-9.9996e-01   -5.9000e-07   1.6948e+06
-1.0000e+00   -5.8000e-07   1.7242e+06
-1.0000e+00   -5.7000e-07   1.7544e+06
-1.0000e+00   -5.6000e-07   1.7858e+06
-1.0000e+00   -5.5000e-07   1.8182e+06
-1.0000e+00   -5.4000e-07   1.8519e+06
-1.0000e+00   -5.3000e-07   1.8868e+06
-1.0000e+00   -5.2000e-07   1.9232e+06
-1.0000e+00   -5.1000e-07   1.9608e+06
-9.9996e-01   -5.0000e-07   1.9999e+06
-1.0000e+00   -4.9000e-07   2.0409e+06
-1.0000e+00   -4.8000e-07   2.0834e+06
-9.9996e-01   -4.7000e-07   2.1276e+06
-9.9996e-01   -4.6000e-07   2.1738e+06
-1.0000e+00   -4.5000e-07   2.2222e+06
-1.0000e+00   -4.4000e-07   2.2728e+06
-1.0000e+00   -4.3000e-07   2.3257e+06
-1.0000e+00   -4.2000e-07   2.3810e+06
-1.0000e+00   -4.1000e-07   2.4390e+06
-1.0000e+00   -4.0000e-07   2.5000e+06
-1.0000e+00   -3.9000e-07   2.5642e+06
-1.0000e+00   -3.8000e-07   2.6316e+06
-1.0000e+00   -3.7000e-07   2.7028e+06
-1.0000e+00   -3.6000e-07   2.7778e+06
-1.0000e+00   -3.5000e-07   2.8571e+06
-1.0000e+00   -3.4000e-07   2.9413e+06
-1.0000e+00   -3.3000e-07   3.0304e+06
-1.0000e+00   -3.2000e-07   3.1250e+06
-1.0000e+00   -3.1000e-07   3.2259e+06
-1.0000e+00   -3.0000e-07   3.3333e+06
-1.0000e+00   -2.9000e-07   3.4483e+06
-1.0000e+00   -2.8000e-07   3.5714e+06
-1.0000e+00   -2.7000e-07   3.7037e+06
-1.0000e+00   -2.6000e-07   3.8463e+06
-1.0000e+00   -2.5000e-07   4.0000e+06
-1.0000e+00   -2.4000e-07   4.1667e+06
-1.0000e+00   -2.3000e-07   4.3478e+06
-1.0000e+00   -2.2000e-07   4.5455e+06
-1.0000e+00   -2.1000e-07   4.7619e+06
-1.0000e+00   -2.0000e-07   5.0000e+06
-1.0000e+00   -1.9000e-07   5.2632e+06
-1.0000e+00   -1.8000e-07   5.5556e+06
-1.0000e+00   -1.7000e-07   5.8824e+06
-1.0000e+00   -1.6000e-07   6.2503e+06
-1.0000e+00   -1.5000e-07   6.6667e+06
-9.9996e-01   -1.4000e-07   7.1426e+06
-1.0000e+00   -1.3000e-07   7.6923e+06
-1.0000e+00   -1.2000e-07   8.3333e+06
-1.0000e+00   -1.1000e-07   9.0913e+06
-1.0000e+00   -1.0000e-07   1.0000e+07
-9.9996e-01   -9.0000e-08   1.1111e+07
-9.9996e-01   -8.0000e-08   1.2500e+07
-1.0000e+00   -7.0000e-08   1.4286e+07
-1.0000e+00   -6.0000e-08   1.6667e+07
-1.0000e+00   -5.0000e-08   2.0000e+07
-1.0000e+00   -4.0000e-08   2.5000e+07
-1.0000e+00   -3.0000e-08   3.3333e+07
-1.0000e+00   -2.0000e-08   5.0000e+07
-1.0000e+00   -1.0000e-08   1.0000e+08
-9.9972e-01   0.0000e+00   -Inf
