Repository: OneMoreGate/TiN-HZO_experimental

File: sample_10.2/sample_10.2_nt/B3-100/1.data
  Measurement Number     Measurement type
                   1                DC IV

      Measurement ID             SeriesID
       739912.860733                    0

         MeasureMode                Bias1                Bias2
                   2                    2                   -1

                Step  Positive compliance  Negative compliance
                0.05                1e-06                1e-06

  RealMeasuredPoints
                 124

        Bias        Current     Resistance
0.0000e+00   1.1200e-12   0.0000e+00
5.0000e-02   1.3600e-12   3.6765e+10
1.0000e-01   6.0400e-12   1.6556e+10
1.5000e-01   -6.4400e-12   -2.3292e+10
2.0000e-01   1.1480e-11   1.7422e+10
2.5000e-01   6.6000e-13   3.7879e+11
3.0000e-01   2.2000e-12   1.3636e+11
3.5000e-01   3.0000e-12   1.1667e+11
4.0000e-01   2.5900e-12   1.5444e+11
4.5000e-01   8.2300e-12   5.4678e+10
5.0000e-01   -5.3400e-12   -9.3633e+10
5.5000e-01   1.1750e-11   4.6809e+10
6.0000e-01   4.3000e-12   1.3953e+11
6.5000e-01   6.7300e-12   9.6582e+10
7.0000e-01   8.6500e-12   8.0925e+10
7.5000e-01   -1.6700e-12   -4.4910e+11
8.0000e-01   1.3090e-11   6.1115e+10
8.5000e-01   1.2000e-12   7.0833e+11
9.0000e-01   4.5600e-12   1.9737e+11
9.5000e-01   4.6600e-12   2.0386e+11
1.0000e+00   4.6600e-12   2.1459e+11
1.0500e+00   1.6400e-11   6.4024e+10
1.1000e+00   2.9500e-12   3.7288e+11
1.1500e+00   9.9600e-12   1.1546e+11
1.2000e+00   8.3600e-12   1.4354e+11
1.2500e+00   9.1400e-12   1.3676e+11
1.3000e+00   5.4238e-10   2.3968e+09
1.3500e+00   1.9292e-10   6.9977e+09
1.4000e+00   5.5831e-10   2.5076e+09
1.4500e+00   3.4348e-10   4.2215e+09
1.5000e+00   3.7544e-10   3.9953e+09
1.5500e+00   1.4044e-09   1.1037e+09
1.6000e+00   4.7235e-09   3.3873e+08
1.6500e+00   2.3496e-08   7.0224e+07
1.7000e+00   1.6579e-08   1.0254e+08
1.7500e+00   1.4911e-08   1.1736e+08
1.8000e+00   1.7905e-08   1.0053e+08
1.8500e+00   2.9542e-08   6.2623e+07
1.9000e+00   9.9998e-07   1.9000e+06
1.9500e+00   1.0000e-06   1.9500e+06
2.0000e+00   9.9998e-07   2.0000e+06
2.0000e+00   9.9998e-07   2.0000e+06
1.9500e+00   9.9996e-07   1.9501e+06
1.9000e+00   9.9998e-07   1.9000e+06
1.8500e+00   9.9996e-07   1.8501e+06
1.8000e+00   9.9998e-07   1.8000e+06
1.7500e+00   9.9996e-07   1.7501e+06
1.7000e+00   9.9996e-07   1.7001e+06
1.6500e+00   9.9998e-07   1.6500e+06
1.6000e+00   9.9998e-07   1.6000e+06
1.5500e+00   9.9996e-07   1.5501e+06
1.5000e+00   9.9996e-07   1.5001e+06
1.4500e+00   9.9998e-07   1.4500e+06
1.4000e+00   9.9996e-07   1.4001e+06
1.3500e+00   9.9996e-07   1.3501e+06
1.3000e+00   9.9998e-07   1.3000e+06
1.2500e+00   9.9998e-07   1.2500e+06
1.2000e+00   9.9996e-07   1.2000e+06
1.1500e+00   9.9996e-07   1.1500e+06
1.1000e+00   9.9998e-07   1.1000e+06
1.0500e+00   9.9998e-07   1.0500e+06
1.0000e+00   9.9996e-07   1.0000e+06
9.5000e-01   9.9996e-07   9.5004e+05
9.0000e-01   9.9996e-07   9.0004e+05
8.5000e-01   9.9996e-07   8.5003e+05
8.0000e-01   9.9996e-07   8.0003e+05
7.5000e-01   9.9998e-07   7.5002e+05
7.0000e-01   9.9994e-07   7.0004e+05
6.5000e-01   9.9998e-07   6.5001e+05
6.0000e-01   9.9996e-07   6.0002e+05
5.5000e-01   9.9998e-07   5.5001e+05
5.0000e-01   9.9998e-07   5.0001e+05
4.5000e-01   9.9996e-07   4.5002e+05
4.0000e-01   9.9996e-07   4.0002e+05
3.5000e-01   9.9998e-07   3.5001e+05
3.0000e-01   9.9996e-07   3.0001e+05
2.5000e-01   9.9996e-07   2.5001e+05
2.0000e-01   9.9996e-07   2.0001e+05
1.5000e-01   9.9996e-07   1.5001e+05
1.0000e-01   9.9996e-07   1.0000e+05
5.0000e-02   9.9996e-07   5.0002e+04
0.0000e+00   6.8948e-07   0.0000e+00
0.0000e+00   3.7204e-07   0.0000e+00
-5.0000e-02   -1.0000e-06   4.9999e+04
-1.0000e-01   -1.0000e-06   9.9998e+04
-1.5000e-01   -1.0000e-06   1.5000e+05
-2.0000e-01   -9.9998e-07   2.0000e+05
-2.5000e-01   -9.9998e-07   2.5001e+05
-3.0000e-01   -1.0000e-06   3.0000e+05
-3.5000e-01   -1.0000e-06   3.4999e+05
-4.0000e-01   -1.0000e-06   4.0000e+05
-4.5000e-01   -9.9998e-07   4.5001e+05
-5.0000e-01   -1.0000e-06   5.0000e+05
-5.5000e-01   -1.0000e-06   5.5000e+05
-6.0000e-01   -1.0000e-06   5.9999e+05
-6.5000e-01   -1.0000e-06   6.5000e+05
-7.0000e-01   -1.0000e-06   6.9999e+05
-7.5000e-01   -1.0000e-06   7.4999e+05
-8.0000e-01   -1.0000e-06   8.0000e+05
-8.5000e-01   -9.9998e-07   8.5002e+05
-9.0000e-01   -1.0000e-06   8.9998e+05
-9.5000e-01   -9.9998e-07   9.5002e+05
-1.0000e+00   -1.0000e-06   1.0000e+06
-1.0000e+00   -1.0000e-06   1.0000e+06
-9.5000e-01   -1.0000e-06   9.5000e+05
-9.0000e-01   -1.0000e-06   9.0000e+05
-8.5000e-01   -9.9998e-07   8.5002e+05
-8.0000e-01   -9.9998e-07   8.0002e+05
-7.5000e-01   -9.9998e-07   7.5002e+05
-7.0000e-01   -1.0000e-06   6.9999e+05
-6.5000e-01   -9.9998e-07   6.5001e+05
-6.0000e-01   -9.9998e-07   6.0001e+05
-5.5000e-01   -9.9998e-07   5.5001e+05
-5.0000e-01   -1.0000e-06   5.0000e+05
-4.5000e-01   -1.0000e-06   4.4999e+05
-4.0000e-01   -9.9996e-07   4.0002e+05
-3.5000e-01   -9.9998e-07   3.5001e+05
-3.0000e-01   -9.9998e-07   3.0001e+05
-2.5000e-01   -9.9998e-07   2.5001e+05
-2.0000e-01   -1.0000e-06   2.0000e+05
-1.5000e-01   -1.0000e-06   1.5000e+05
-1.0000e-01   -9.9998e-07   1.0000e+05
-5.0000e-02   -1.0000e-06   5.0000e+04
0.0000e+00   -2.2526e-07   -0.0000e+00

File: sample_10.2/sample_10.2_nt/B3-75/1.data
  Measurement Number     Measurement type
                   1                DC IV

      Measurement ID             SeriesID
       739912.861278                    0

         MeasureMode                Bias1                Bias2
                   2                    2                   -1

                Step  Positive compliance  Negative compliance
                0.05                1e-06                1e-06

  RealMeasuredPoints
                 124

        Bias        Current     Resistance
0.0000e+00   9.2200e-12   0.0000e+00
5.0000e-02   -5.8000e-12   -8.6207e+09
1.0000e-01   6.6700e-12   1.4993e+10
1.5000e-01   9.9000e-13   1.5152e+11
2.0000e-01   5.6000e-13   3.5714e+11
2.5000e-01   7.3500e-12   3.4014e+10
3.0000e-01   -6.4200e-12   -4.6729e+10
3.5000e-01   6.8300e-12   5.1245e+10
4.0000e-01   6.3000e-13   6.3492e+11
4.5000e-01   4.4700e-12   1.0067e+11
5.0000e-01   7.7200e-12   6.4767e+10
5.5000e-01   -3.4000e-12   -1.6176e+11
6.0000e-01   1.3890e-11   4.3197e+10
6.5000e-01   -6.1000e-13   -1.0656e+12
7.0000e-01   5.0800e-12   1.3780e+11
7.5000e-01   2.2300e-12   3.3632e+11
8.0000e-01   -3.4200e-12   -2.3392e+11
8.5000e-01   1.3380e-11   6.3528e+10
9.0000e-01   -3.3400e-12   -2.6946e+11
9.5000e-01   1.0630e-11   8.9370e+10
1.0000e+00   3.4600e-12   2.8902e+11
1.0500e+00   4.9300e-12   2.1298e+11
1.1000e+00   1.0060e-11   1.0934e+11
1.1500e+00   -4.6100e-12   -2.4946e+11
1.2000e+00   1.2070e-11   9.9420e+10
1.2500e+00   2.9100e-12   4.2955e+11
1.3000e+00   8.2200e-12   1.5815e+11
1.3500e+00   1.4760e-11   9.1463e+10
1.4000e+00   4.8600e-12   2.8807e+11
1.4500e+00   2.3740e-11   6.1078e+10
1.5000e+00   1.2780e-11   1.1737e+11
1.5500e+00   1.9260e-11   8.0478e+10
1.6000e+00   2.1340e-11   7.4977e+10
1.6500e+00   1.8490e-11   8.9237e+10
1.7000e+00   4.7060e-11   3.6124e+10
1.7500e+00   6.2660e-11   2.7929e+10
1.8000e+00   5.3800e-11   3.3457e+10
1.8500e+00   8.5430e-11   2.1655e+10
1.9000e+00   1.0288e-10   1.8468e+10
1.9500e+00   1.2854e-10   1.5170e+10
2.0000e+00   1.0345e-10   1.9333e+10
2.0000e+00   1.1308e-10   1.7687e+10
1.9500e+00   9.4540e-11   2.0626e+10
1.9000e+00   8.8230e-11   2.1535e+10
1.8500e+00   7.0670e-11   2.6178e+10
1.8000e+00   7.3680e-11   2.4430e+10
1.7500e+00   6.4790e-11   2.7010e+10
1.7000e+00   1.1920e-10   1.4262e+10
1.6500e+00   5.6570e-11   2.9167e+10
1.6000e+00   4.4570e-11   3.5899e+10
1.5500e+00   7.3450e-11   2.1103e+10
1.5000e+00   3.5130e-11   4.2699e+10
1.4500e+00   3.5130e-11   4.1275e+10
1.4000e+00   2.3440e-11   5.9727e+10
1.3500e+00   1.9780e-11   6.8251e+10
1.3000e+00   2.4240e-11   5.3630e+10
1.2500e+00   2.8100e-12   4.4484e+11
1.2000e+00   1.5060e-11   7.9681e+10
1.1500e+00   8.7800e-12   1.3098e+11
1.1000e+00   1.0680e-11   1.0300e+11
1.0500e+00   9.6700e-12   1.0858e+11
1.0000e+00   -1.1300e-12   -8.8496e+11
9.5000e-01   1.6310e-11   5.8246e+10
9.0000e-01   -2.3400e-12   -3.8462e+11
8.5000e-01   3.2500e-12   2.6154e+11
8.0000e-01   -4.2000e-13   -1.9048e+12
7.5000e-01   -6.5300e-12   -1.1485e+11
7.0000e-01   1.0140e-11   6.9034e+10
6.5000e-01   -8.8400e-12   -7.3529e+10
6.0000e-01   3.5600e-12   1.6854e+11
5.5000e-01   -1.7700e-12   -3.1073e+11
5.0000e-01   -1.4700e-12   -3.4014e+11
4.5000e-01   2.5200e-12   1.7857e+11
4.0000e-01   -1.2830e-11   -3.1177e+10
3.5000e-01   3.0100e-12   1.1628e+11
3.0000e-01   -4.3600e-12   -6.8807e+10
2.5000e-01   -1.9500e-12   -1.2821e+11
2.0000e-01   1.2100e-12   1.6529e+11
1.5000e-01   -8.7800e-12   -1.7084e+10
1.0000e-01   8.6300e-12   1.1587e+10
5.0000e-02   -6.0900e-12   -8.2102e+09
0.0000e+00   3.0000e-14   0.0000e+00
0.0000e+00   7.6000e-13   0.0000e+00
-5.0000e-02   6.6400e-12   -7.5301e+09
-1.0000e-01   -1.0350e-11   9.6618e+09
-1.5000e-01   4.6800e-12   -3.2051e+10
-2.0000e-01   -7.3700e-12   2.7137e+10
-2.5000e-01   -3.5900e-12   6.9638e+10
-3.0000e-01   -1.5200e-12   1.9737e+11
-3.5000e-01   -8.7300e-12   4.0092e+10
-4.0000e-01   6.6400e-12   -6.0241e+10
-4.5000e-01   -1.0830e-11   4.1551e+10
-5.0000e-01   -6.9800e-12   7.1633e+10
-5.5000e-01   -6.3700e-12   8.6342e+10
-6.0000e-01   -1.4490e-11   4.1408e+10
-6.5000e-01   -1.9300e-12   3.3679e+11
-7.0000e-01   -1.5560e-11   4.4987e+10
-7.5000e-01   -9.4300e-12   7.9533e+10
-8.0000e-01   -1.1920e-11   6.7114e+10
-8.5000e-01   -1.7350e-11   4.8991e+10
-9.0000e-01   -1.2880e-11   6.9876e+10
-9.5000e-01   -2.5080e-11   3.7879e+10
-1.0000e+00   -2.0280e-11   4.9310e+10
-1.0000e+00   -3.1600e-11   3.1646e+10
-9.5000e-01   -1.3130e-11   7.2353e+10
-9.0000e-01   -2.6110e-11   3.4470e+10
-8.5000e-01   -1.3980e-11   6.0801e+10
-8.0000e-01   -1.3430e-11   5.9568e+10
-7.5000e-01   -1.4170e-11   5.2929e+10
-7.0000e-01   3.3200e-12   -2.1084e+11
-6.5000e-01   -1.3350e-11   4.8689e+10
-6.0000e-01   5.6900e-12   -1.0545e+11
-5.5000e-01   -5.0300e-12   1.0934e+11
-5.0000e-01   -1.2200e-12   4.0984e+11
-4.5000e-01   -4.1000e-13   1.0976e+12
-4.0000e-01   -6.2900e-12   6.3593e+10
-3.5000e-01   8.5900e-12   -4.0745e+10
-3.0000e-01   -3.1000e-12   9.6774e+10
-2.5000e-01   3.5000e-13   -7.1429e+11
-2.0000e-01   3.1300e-12   -6.3898e+10
-1.5000e-01   -4.8000e-13   3.1250e+11
-1.0000e-01   1.4620e-11   -6.8399e+09
-5.0000e-02   -1.5100e-12   3.3113e+10
0.0000e+00   4.2400e-12   0.0000e+00

File: sample_10.2/sample_10.2_nt/B3-75/2.data
  Measurement Number     Measurement type
                   2                DC IV

      Measurement ID             SeriesID
       739912.861416                    0

         MeasureMode                Bias1                Bias2
                   2                  2.5                   -1

                Step  Positive compliance  Negative compliance
                0.05                1e-06                1e-06

  RealMeasuredPoints
                 144

        Bias        Current     Resistance
0.0000e+00   2.8300e-12   0.0000e+00
5.0000e-02   -9.3500e-12   -5.3476e+09
1.0000e-01   6.0200e-12   1.6611e+10
1.5000e-01   9.1000e-13   1.6484e+11
2.0000e-01   3.2400e-12   6.1728e+10
2.5000e-01   7.0700e-12   3.5361e+10
3.0000e-01   -1.3700e-12   -2.1898e+11
3.5000e-01   1.4640e-11   2.3907e+10
4.0000e-01   -1.2700e-12   -3.1496e+11
4.5000e-01   6.1300e-12   7.3409e+10
5.0000e-01   5.7000e-12   8.7719e+10
5.5000e-01   -4.5000e-13   -1.2222e+12
6.0000e-01   1.6710e-11   3.5907e+10
6.5000e-01   -3.8200e-12   -1.7016e+11
7.0000e-01   9.8400e-12   7.1138e+10
7.5000e-01   7.5900e-12   9.8814e+10
8.0000e-01   1.3700e-12   5.8394e+11
8.5000e-01   1.5110e-11   5.6254e+10
9.0000e-01   2.2000e-12   4.0909e+11
9.5000e-01   1.3190e-11   7.2024e+10
1.0000e+00   1.0700e-11   9.3458e+10
1.0500e+00   9.8900e-12   1.0617e+11
1.1000e+00   1.6230e-11   6.7776e+10
1.1500e+00   7.7400e-12   1.4858e+11
1.2000e+00   2.3460e-11   5.1151e+10
1.2500e+00   1.5120e-11   8.2672e+10
1.3000e+00   2.1370e-11   6.0833e+10
1.3500e+00   1.9940e-11   6.7703e+10
1.4000e+00   2.3840e-11   5.8725e+10
1.4500e+00   3.3190e-11   4.3688e+10
1.5000e+00   1.4341e-10   1.0460e+10
1.5500e+00   9.9728e-09   1.5542e+08
1.6000e+00   8.5034e-09   1.8816e+08
1.6500e+00   1.6279e-08   1.0136e+08
1.7000e+00   1.6085e-08   1.0569e+08
1.7500e+00   1.8977e-08   9.2218e+07
1.8000e+00   4.0783e-08   4.4136e+07
1.8500e+00   2.1286e-07   8.6912e+06
1.9000e+00   2.9602e-07   6.4185e+06
1.9500e+00   5.7670e-07   3.3813e+06
2.0000e+00   6.4760e-07   3.0883e+06
2.0500e+00   9.8448e-07   2.0823e+06
2.1000e+00   9.9984e-07   2.1003e+06
2.1500e+00   1.0000e-06   2.1500e+06
2.2000e+00   9.9996e-07   2.2001e+06
2.2500e+00   9.9998e-07   2.2500e+06
2.3000e+00   1.0000e-06   2.3000e+06
2.3500e+00   9.9996e-07   2.3501e+06
2.4000e+00   9.9996e-07   2.4001e+06
2.4500e+00   9.9998e-07   2.4500e+06
2.5000e+00   1.0000e-06   2.5000e+06
2.5000e+00   1.0000e-06   2.4999e+06
2.4500e+00   1.0000e-06   2.4500e+06
2.4000e+00   1.0001e-06   2.3998e+06
2.3500e+00   9.9996e-07   2.3501e+06
2.3000e+00   1.0000e-06   2.3000e+06
2.2500e+00   9.9992e-07   2.2502e+06
2.2000e+00   9.9994e-07   2.2001e+06
2.1500e+00   9.9994e-07   2.1501e+06
2.1000e+00   9.9996e-07   2.1001e+06
2.0500e+00   9.9996e-07   2.0501e+06
2.0000e+00   9.9998e-07   2.0000e+06
1.9500e+00   9.9996e-07   1.9501e+06
1.9000e+00   9.9996e-07   1.9001e+06
1.8500e+00   1.0000e-06   1.8500e+06
1.8000e+00   9.9998e-07   1.8000e+06
1.7500e+00   9.9998e-07   1.7500e+06
1.7000e+00   9.9998e-07   1.7000e+06
1.6500e+00   4.9804e-07   3.3130e+06
1.6000e+00   4.8208e-07   3.3190e+06
1.5500e+00   4.2390e-07   3.6565e+06
1.5000e+00   4.9824e-07   3.0106e+06
1.4500e+00   5.0112e-07   2.8935e+06
1.4000e+00   4.9350e-07   2.8369e+06
1.3500e+00   3.9254e-07   3.4391e+06
1.3000e+00   3.7230e-07   3.4918e+06
1.2500e+00   3.5366e-07   3.5345e+06
1.2000e+00   2.1174e-07   5.6673e+06
1.1500e+00   1.6160e-07   7.1163e+06
1.1000e+00   1.0846e-07   1.0142e+07
1.0500e+00   6.6640e-08   1.5756e+07
1.0000e+00   1.1494e-07   8.7002e+06
9.5000e-01   9.0840e-08   1.0458e+07
9.0000e-01   9.4560e-08   9.5178e+06
8.5000e-01   7.2789e-08   1.1678e+07
8.0000e-01   5.1251e-08   1.5609e+07
7.5000e-01   4.2524e-08   1.7637e+07
7.0000e-01   3.2525e-08   2.1522e+07
6.5000e-01   4.2100e-08   1.5439e+07
6.0000e-01   1.9654e-08   3.0528e+07
5.5000e-01   3.3466e-08   1.6434e+07
5.0000e-01   1.6191e-08   3.0881e+07
4.5000e-01   9.7800e-09   4.6012e+07
4.0000e-01   -4.6500e-12   -8.6022e+10
3.5000e-01   -5.9200e-12   -5.9122e+10
3.0000e-01   8.8200e-12   3.4014e+10
2.5000e-01   -2.6800e-12   -9.3284e+10
2.0000e-01   -3.5000e-12   -5.7143e+10
1.5000e-01   3.2500e-12   4.6154e+10
1.0000e-01   -9.9700e-12   -1.0030e+10
5.0000e-02   3.4100e-12   1.4663e+10
0.0000e+00   -3.1000e-12   -0.0000e+00
0.0000e+00   9.7800e-12   0.0000e+00
-5.0000e-02   -1.0160e-11   4.9213e+09
-1.0000e-01   3.5400e-12   -2.8249e+10
-1.5000e-01   -2.0200e-12   7.4257e+10
-2.0000e-01   -5.4500e-12   3.6697e+10
-2.5000e-01   3.9100e-12   -6.3939e+10
-3.0000e-01   -1.5140e-11   1.9815e+10
-3.5000e-01   -5.6000e-13   6.2500e+11
-4.0000e-01   -5.6200e-12   7.1174e+10
-4.5000e-01   -4.2900e-12   1.0490e+11
-5.0000e-01   1.0000e-13   -5.0000e+12
-5.5000e-01   -1.5460e-11   3.5576e+10
-6.0000e-01   -2.7200e-12   2.2059e+11
-6.5000e-01   -1.0070e-11   6.4548e+10
-7.0000e-01   -1.1380e-11   6.1511e+10
-7.5000e-01   -6.9900e-12   1.0730e+11
-8.0000e-01   -2.5090e-11   3.1885e+10
-8.5000e-01   -1.3040e-11   6.5184e+10
-9.0000e-01   -2.3910e-11   3.7641e+10
-9.5000e-01   -2.2320e-11   4.2563e+10
-1.0000e+00   -2.6030e-11   3.8417e+10
-1.0000e+00   -2.4690e-11   4.0502e+10
-9.5000e-01   -3.7960e-11   2.5026e+10
-9.0000e-01   -2.9610e-11   3.0395e+10
-8.5000e-01   -1.2530e-11   6.7837e+10
-8.0000e-01   -2.5140e-11   3.1822e+10
-7.5000e-01   -1.5560e-11   4.8201e+10
-7.0000e-01   -1.2740e-11   5.4945e+10
-6.5000e-01   -7.0800e-12   9.1808e+10
-6.0000e-01   -5.6300e-12   1.0657e+11
-5.5000e-01   -1.1520e-11   4.7743e+10
-5.0000e-01   6.0800e-12   -8.2237e+10
-4.5000e-01   -7.3800e-12   6.0976e+10
-4.0000e-01   -3.3100e-12   1.2085e+11
-3.5000e-01   -1.6500e-12   2.1212e+11
-3.0000e-01   -2.2800e-12   1.3158e+11
-2.5000e-01   4.3900e-12   -5.6948e+10
-2.0000e-01   -9.1200e-12   2.1930e+10
-1.5000e-01   4.7200e-12   -3.1780e+10
-1.0000e-01   -1.5000e-13   6.6667e+11
-5.0000e-02   6.0700e-12   -8.2372e+09
0.0000e+00   8.5000e-12   0.0000e+00

File: sample_10.2/sample_10.2_nt/B3-75/3.data
  Measurement Number     Measurement type
                   3                DC IV

      Measurement ID             SeriesID
       739912.861576                    0

         MeasureMode                Bias1                Bias2
                   2                  2.5                   -1

                Step  Positive compliance  Negative compliance
                0.05                1e-06                1e-06

  RealMeasuredPoints
                 144

        Bias        Current     Resistance
0.0000e+00   9.6000e-13   0.0000e+00
5.0000e-02   7.6900e-12   6.5020e+09
1.0000e-01   -4.0700e-12   -2.4570e+10
1.5000e-01   1.1620e-11   1.2909e+10
2.0000e-01   -2.4000e-12   -8.3333e+10
2.5000e-01   4.4600e-12   5.6054e+10
3.0000e-01   4.0400e-12   7.4257e+10
3.5000e-01   1.4700e-12   2.3810e+11
4.0000e-01   1.3500e-11   2.9630e+10
4.5000e-01   -3.1200e-12   -1.4423e+11
5.0000e-01   1.0780e-11   4.6382e+10
5.5000e-01   1.6900e-12   3.2544e+11
6.0000e-01   6.1800e-12   9.7087e+10
6.5000e-01   6.3300e-12   1.0269e+11
7.0000e-01   1.7300e-12   4.0462e+11
7.5000e-01   1.7520e-11   4.2808e+10
8.0000e-01   3.3400e-12   2.3952e+11
8.5000e-01   1.3580e-11   6.2592e+10
9.0000e-01   1.1400e-11   7.8947e+10
9.5000e-01   8.6300e-12   1.1008e+11
1.0000e+00   1.7250e-11   5.7971e+10
1.0500e+00   3.4900e-12   3.0086e+11
1.1000e+00   1.7950e-11   6.1281e+10
1.1500e+00   1.5080e-11   7.6260e+10
1.2000e+00   1.5390e-11   7.7973e+10
1.2500e+00   1.9980e-11   6.2563e+10
1.3000e+00   1.2230e-11   1.0630e+11
1.3500e+00   2.1660e-11   6.2327e+10
1.4000e+00   9.0100e-12   1.5538e+11
1.4500e+00   3.1370e-11   4.6223e+10
1.5000e+00   3.0650e-11   4.8940e+10
1.5500e+00   3.5940e-11   4.3127e+10
1.6000e+00   7.4650e-11   2.1433e+10
1.6500e+00   9.3800e-11   1.7591e+10
1.7000e+00   9.6093e-10   1.7691e+09
1.7500e+00   1.7135e-09   1.0213e+09
1.8000e+00   7.3884e-09   2.4363e+08
1.8500e+00   1.7170e-08   1.0775e+08
1.9000e+00   6.6307e-08   2.8655e+07
1.9500e+00   1.2456e-07   1.5655e+07
2.0000e+00   1.6442e-07   1.2164e+07
2.0500e+00   5.7664e-07   3.5551e+06
2.1000e+00   4.0938e-07   5.1297e+06
2.1500e+00   7.2718e-07   2.9566e+06
2.2000e+00   9.2442e-07   2.3799e+06
2.2500e+00   1.0000e-06   2.2499e+06
2.3000e+00   9.9990e-07   2.3002e+06
2.3500e+00   9.9994e-07   2.3501e+06
2.4000e+00   1.0000e-06   2.4000e+06
2.4500e+00   9.9998e-07   2.4500e+06
2.5000e+00   1.0001e-06   2.4998e+06
2.5000e+00   9.9992e-07   2.5002e+06
2.4500e+00   9.9996e-07   2.4501e+06
2.4000e+00   9.9998e-07   2.4000e+06
2.3500e+00   1.0000e-06   2.3500e+06
2.3000e+00   1.0000e-06   2.3000e+06
2.2500e+00   9.9994e-07   2.2501e+06
2.2000e+00   9.9998e-07   2.2000e+06
2.1500e+00   9.9998e-07   2.1500e+06
2.1000e+00   9.9992e-07   2.1002e+06
2.0500e+00   9.9996e-07   2.0501e+06
2.0000e+00   9.9996e-07   2.0001e+06
1.9500e+00   9.9998e-07   1.9500e+06
1.9000e+00   9.9996e-07   1.9001e+06
1.8500e+00   9.9996e-07   1.8501e+06
1.8000e+00   9.5926e-07   1.8764e+06
1.7500e+00   9.9996e-07   1.7501e+06
1.7000e+00   9.9996e-07   1.7001e+06
1.6500e+00   9.4976e-07   1.7373e+06
1.6000e+00   9.9996e-07   1.6001e+06
1.5500e+00   9.9996e-07   1.5501e+06
1.5000e+00   6.6968e-07   2.2399e+06
1.4500e+00   5.3400e-07   2.7154e+06
1.4000e+00   4.8942e-07   2.8605e+06
1.3500e+00   4.5450e-07   2.9703e+06
1.3000e+00   3.9522e-07   3.2893e+06
1.2500e+00   3.8188e-07   3.2733e+06
1.2000e+00   1.6600e-07   7.2289e+06
1.1500e+00   2.5332e-07   4.5397e+06
1.1000e+00   2.3646e-07   4.6519e+06
1.0500e+00   1.7626e-07   5.9571e+06
1.0000e+00   1.4536e-07   6.8795e+06
9.5000e-01   3.5364e-08   2.6864e+07
9.0000e-01   2.3801e-08   3.7814e+07
8.5000e-01   1.6803e-08   5.0586e+07
8.0000e-01   1.4645e-08   5.4628e+07
7.5000e-01   8.0692e-09   9.2946e+07
7.0000e-01   7.2568e-09   9.6461e+07
6.5000e-01   4.2834e-09   1.5175e+08
6.0000e-01   2.4579e-09   2.4411e+08
5.5000e-01   1.1776e-09   4.6705e+08
5.0000e-01   2.0580e-09   2.4295e+08
4.5000e-01   1.7710e-11   2.5409e+10
4.0000e-01   2.5050e-11   1.5968e+10
3.5000e-01   5.5900e-12   6.2612e+10
3.0000e-01   1.1350e-11   2.6432e+10
2.5000e-01   -2.9300e-12   -8.5324e+10
2.0000e-01   5.7300e-12   3.4904e+10
1.5000e-01   -8.0000e-13   -1.8750e+11
1.0000e-01   -1.4720e-11   -6.7935e+09
5.0000e-02   2.9300e-12   1.7065e+10
0.0000e+00   -7.4800e-12   -0.0000e+00
0.0000e+00   -9.5200e-12   -0.0000e+00
-5.0000e-02   4.3800e-12   -1.1416e+10
-1.0000e-01   -8.9500e-12   1.1173e+10
-1.5000e-01   -6.1200e-12   2.4510e+10
-2.0000e-01   -9.9100e-12   2.0182e+10
-2.5000e-01   -1.5290e-11   1.6351e+10
-3.0000e-01   -5.8900e-12   5.0934e+10
-3.5000e-01   -2.4540e-11   1.4262e+10
-4.0000e-01   -1.3430e-11   2.9784e+10
-4.5000e-01   -2.4030e-11   1.8727e+10
-5.0000e-01   -2.2720e-11   2.2007e+10
-5.5000e-01   -2.2370e-11   2.4586e+10
-6.0000e-01   -3.7370e-11   1.6056e+10
-6.5000e-01   -2.1290e-11   3.0531e+10
-7.0000e-01   -3.3130e-11   2.1129e+10
-7.5000e-01   -3.7210e-11   2.0156e+10
-8.0000e-01   -3.0640e-11   2.6110e+10
-8.5000e-01   -4.5530e-11   1.8669e+10
-9.0000e-01   -3.3810e-11   2.6619e+10
-9.5000e-01   -5.1510e-11   1.8443e+10
-1.0000e+00   -5.3280e-11   1.8769e+10
-1.0000e+00   -7.2770e-11   1.3742e+10
-9.5000e-01   -3.4370e-11   2.7640e+10
-9.0000e-01   -4.9470e-11   1.8193e+10
-8.5000e-01   -3.5290e-11   2.4086e+10
-8.0000e-01   -3.1330e-11   2.5535e+10
-7.5000e-01   -3.0410e-11   2.4663e+10
-7.0000e-01   -1.6730e-11   4.1841e+10
-6.5000e-01   -3.0330e-11   2.1431e+10
-6.0000e-01   -1.6240e-11   3.6946e+10
-5.5000e-01   -1.8810e-11   2.9240e+10
-5.0000e-01   -1.4010e-11   3.5689e+10
-4.5000e-01   -7.5400e-12   5.9682e+10
-4.0000e-01   -2.1580e-11   1.8536e+10
-3.5000e-01   -4.1000e-12   8.5366e+10
-3.0000e-01   -1.3760e-11   2.1802e+10
-2.5000e-01   -5.1300e-12   4.8733e+10
-2.0000e-01   -3.7400e-12   5.3476e+10
-1.5000e-01   -8.0200e-12   1.8703e+10
-1.0000e-01   1.1320e-11   -8.8339e+09
-5.0000e-02   -4.8600e-12   1.0288e+10
0.0000e+00   3.8400e-12   0.0000e+00

File: sample_10.2/sample_10.2_nt/B3-75/4.data
  Measurement Number     Measurement type
                   4                DC IV

      Measurement ID             SeriesID
       739912.861681                    0

         MeasureMode                Bias1                Bias2
                   2                  2.5                   -1

                Step  Positive compliance  Negative compliance
                0.05                1e-06                1e-06

  RealMeasuredPoints
                 144

        Bias        Current     Resistance
0.0000e+00   1.0210e-11   0.0000e+00
5.0000e-02   -7.0000e-13   -7.1429e+10
1.0000e-01   7.6600e-12   1.3055e+10
1.5000e-01   4.4900e-12   3.3408e+10
2.0000e-01   4.1800e-12   4.7847e+10
2.5000e-01   1.7450e-11   1.4327e+10
3.0000e-01   3.6800e-12   8.1522e+10
3.5000e-01   2.2210e-11   1.5759e+10
4.0000e-01   1.7670e-11   2.2637e+10
4.5000e-01   2.1630e-11   2.0804e+10
5.0000e-01   2.7840e-11   1.7960e+10
5.5000e-01   1.5210e-11   3.6160e+10
6.0000e-01   3.2550e-11   1.8433e+10
6.5000e-01   2.6870e-11   2.4191e+10
7.0000e-01   2.7870e-11   2.5117e+10
7.5000e-01   3.9130e-11   1.9167e+10
8.0000e-01   2.7550e-11   2.9038e+10
8.5000e-01   5.0080e-11   1.6973e+10
9.0000e-01   4.2380e-11   2.1236e+10
9.5000e-01   5.5400e-11   1.7148e+10
1.0000e+00   5.1080e-11   1.9577e+10
1.0500e+00   5.4630e-11   1.9220e+10
1.1000e+00   6.1380e-11   1.7921e+10
1.1500e+00   6.4230e-11   1.7904e+10
1.2000e+00   8.6360e-11   1.3895e+10
1.2500e+00   7.5180e-11   1.6627e+10
1.3000e+00   8.9520e-11   1.4522e+10
1.3500e+00   8.8820e-11   1.5199e+10
1.4000e+00   1.0616e-10   1.3188e+10
1.4500e+00   1.1721e-10   1.2371e+10
1.5000e+00   1.1312e-10   1.3260e+10
1.5500e+00   1.3263e-10   1.1687e+10
1.6000e+00   1.3688e-10   1.1689e+10
1.6500e+00   1.5664e-10   1.0534e+10
1.7000e+00   2.1948e-10   7.7456e+09
1.7500e+00   8.9401e-10   1.9575e+09
1.8000e+00   1.8069e-08   9.9620e+07
1.8500e+00   5.5552e-09   3.3302e+08
1.9000e+00   9.6934e-09   1.9601e+08
1.9500e+00   6.9936e-09   2.7883e+08
2.0000e+00   8.1082e-09   2.4666e+08
2.0500e+00   8.0944e-09   2.5326e+08
2.1000e+00   2.2345e-08   9.3980e+07
2.1500e+00   3.2555e-08   6.6042e+07
2.2000e+00   4.0537e-08   5.4272e+07
2.2500e+00   1.6349e-08   1.3762e+08
2.3000e+00   1.3206e-08   1.7416e+08
2.3500e+00   8.7772e-09   2.6774e+08
2.4000e+00   3.6719e-08   6.5361e+07
2.4500e+00   2.2720e-08   1.0783e+08
2.5000e+00   9.9998e-07   2.5001e+06
2.5000e+00   1.0000e-06   2.4999e+06
2.4500e+00   1.0000e-06   2.4500e+06
2.4000e+00   9.9996e-07   2.4001e+06
2.3500e+00   9.9996e-07   2.3501e+06
2.3000e+00   9.9998e-07   2.3000e+06
2.2500e+00   1.0000e-06   2.2500e+06
2.2000e+00   9.9996e-07   2.2001e+06
2.1500e+00   9.9996e-07   2.1501e+06
2.1000e+00   9.9994e-07   2.1001e+06
2.0500e+00   1.0000e-06   2.0500e+06
2.0000e+00   9.9998e-07   2.0000e+06
1.9500e+00   9.9992e-07   1.9502e+06
1.9000e+00   9.9996e-07   1.9001e+06
1.8500e+00   9.9996e-07   1.8501e+06
1.8000e+00   9.9998e-07   1.8000e+06
1.7500e+00   1.0000e-06   1.7500e+06
1.7000e+00   9.9998e-07   1.7000e+06
1.6500e+00   9.9992e-07   1.6501e+06
1.6000e+00   9.9994e-07   1.6001e+06
1.5500e+00   9.9998e-07   1.5500e+06
1.5000e+00   9.9998e-07   1.5000e+06
1.4500e+00   9.9996e-07   1.4501e+06
1.4000e+00   9.9992e-07   1.4001e+06
1.3500e+00   9.9994e-07   1.3501e+06
1.3000e+00   9.9998e-07   1.3000e+06
1.2500e+00   9.9998e-07   1.2500e+06
1.2000e+00   9.9996e-07   1.2000e+06
1.1500e+00   9.9994e-07   1.1501e+06
1.1000e+00   9.9998e-07   1.1000e+06
1.0500e+00   9.9998e-07   1.0500e+06
1.0000e+00   9.9998e-07   1.0000e+06
9.5000e-01   9.9994e-07   9.5006e+05
9.0000e-01   9.9996e-07   9.0004e+05
8.5000e-01   9.9998e-07   8.5002e+05
8.0000e-01   1.0000e-06   7.9998e+05
7.5000e-01   9.9996e-07   7.5003e+05
7.0000e-01   9.9996e-07   7.0003e+05
6.5000e-01   9.9996e-07   6.5003e+05
6.0000e-01   9.9996e-07   6.0002e+05
5.5000e-01   9.9996e-07   5.5002e+05
5.0000e-01   9.9998e-07   5.0001e+05
4.5000e-01   9.9996e-07   4.5002e+05
4.0000e-01   8.9534e-07   4.4676e+05
3.5000e-01   8.8394e-07   3.9595e+05
3.0000e-01   2.2708e-07   1.3211e+06
2.5000e-01   3.5664e-08   7.0099e+06
2.0000e-01   4.1848e-09   4.7792e+07
1.5000e-01   -9.9800e-12   -1.5030e+10
1.0000e-01   -8.8000e-13   -1.1364e+11
5.0000e-02   -2.5800e-12   -1.9380e+10
0.0000e+00   -8.7300e-12   -0.0000e+00
0.0000e+00   3.8700e-12   0.0000e+00
-5.0000e-02   -1.0860e-11   4.6041e+09
-1.0000e-01   2.1700e-12   -4.6083e+10
-1.5000e-01   -1.0970e-11   1.3674e+10
-2.0000e-01   -9.0600e-12   2.2075e+10
-2.5000e-01   -9.1000e-12   2.7473e+10
-3.0000e-01   -1.7680e-11   1.6968e+10
-3.5000e-01   -8.2900e-12   4.2220e+10
-4.0000e-01   -2.1030e-11   1.9020e+10
-4.5000e-01   -1.8500e-11   2.4324e+10
-5.0000e-01   -2.0480e-11   2.4414e+10
-5.5000e-01   -3.1100e-11   1.7685e+10
-6.0000e-01   -2.2400e-11   2.6786e+10
-6.5000e-01   -3.9930e-11   1.6278e+10
-7.0000e-01   -3.7650e-11   1.8592e+10
-7.5000e-01   -4.5480e-11   1.6491e+10
-8.0000e-01   -4.8300e-11   1.6563e+10
-8.5000e-01   -5.6073e-10   1.5159e+09
-9.0000e-01   -1.6648e-09   5.4061e+08
-9.5000e-01   -7.7280e-10   1.2293e+09
-1.0000e+00   -2.7695e-10   3.6108e+09
-1.0000e+00   -3.9860e-10   2.5088e+09
-9.5000e-01   -3.9732e-10   2.3910e+09
-9.0000e-01   -2.8021e-10   3.2119e+09
-8.5000e-01   -1.3005e-10   6.5359e+09
-8.0000e-01   -3.1230e-11   2.5616e+10
-7.5000e-01   -5.2830e-11   1.4196e+10
-7.0000e-01   -2.7450e-11   2.5501e+10
-6.5000e-01   -2.9240e-11   2.2230e+10
-6.0000e-01   -2.1930e-11   2.7360e+10
-5.5000e-01   -2.1600e-11   2.5463e+10
-5.0000e-01   -1.7880e-11   2.7964e+10
-4.5000e-01   -5.9400e-12   7.5758e+10
-4.0000e-01   -2.1270e-11   1.8806e+10
-3.5000e-01   -9.5000e-13   3.6842e+11
-3.0000e-01   -4.2500e-12   7.0588e+10
-2.5000e-01   -9.4000e-13   2.6596e+11
-2.0000e-01   4.1700e-12   -4.7962e+10
-1.5000e-01   -8.0700e-12   1.8587e+10
-1.0000e-01   8.5600e-12   -1.1682e+10
-5.0000e-02   -6.1000e-13   8.1967e+10
0.0000e+00   4.5100e-12   0.0000e+00

File: sample_10.2/sample_10.2_nt/B3-75/5.data
  Measurement Number     Measurement type
                   5                DC IV

      Measurement ID             SeriesID
       739912.861785                    0

         MeasureMode                Bias1                Bias2
                   2                  2.5                   -1

                Step  Positive compliance  Negative compliance
                0.05                1e-06                1e-06

  RealMeasuredPoints
                 144

        Bias        Current     Resistance
0.0000e+00   4.7600e-12   0.0000e+00
5.0000e-02   1.0100e-12   4.9505e+10
1.0000e-01   2.3300e-12   4.2918e+10
1.5000e-01   1.0170e-11   1.4749e+10
2.0000e-01   -7.4600e-12   -2.6810e+10
2.5000e-01   1.0860e-11   2.3020e+10
3.0000e-01   1.6800e-12   1.7857e+11
3.5000e-01   3.6900e-12   9.4851e+10
4.0000e-01   6.5700e-12   6.0883e+10
4.5000e-01   -6.7000e-13   -6.7164e+11
5.0000e-01   1.4180e-11   3.5261e+10
5.5000e-01   6.9000e-13   7.9710e+11
6.0000e-01   9.1700e-12   6.5431e+10
6.5000e-01   8.2600e-12   7.8692e+10
7.0000e-01   4.8900e-12   1.4315e+11
7.5000e-01   1.6450e-11   4.5593e+10
8.0000e-01   9.9000e-13   8.0808e+11
8.5000e-01   1.7740e-11   4.7914e+10
9.0000e-01   1.3130e-11   6.8545e+10
9.5000e-01   1.7600e-11   5.3977e+10
1.0000e+00   2.2500e-11   4.4444e+10
1.0500e+00   1.1300e-11   9.2920e+10
1.1000e+00   4.8632e-10   2.2619e+09
1.1500e+00   6.7657e-10   1.6998e+09
1.2000e+00   5.9955e-10   2.0015e+09
1.2500e+00   8.3500e-10   1.4970e+09
1.3000e+00   8.9340e-10   1.4551e+09
1.3500e+00   1.4874e-09   9.0762e+08
1.4000e+00   2.0219e-09   6.9242e+08
1.4500e+00   1.4732e-09   9.8425e+08
1.5000e+00   2.0028e-09   7.4895e+08
1.5500e+00   4.4508e-09   3.4825e+08
1.6000e+00   5.2704e-09   3.0358e+08
1.6500e+00   7.7692e-09   2.1238e+08
1.7000e+00   1.4335e-08   1.1859e+08
1.7500e+00   1.2020e-08   1.4559e+08
1.8000e+00   2.4682e-08   7.2927e+07
1.8500e+00   2.7434e-08   6.7436e+07
1.9000e+00   4.7233e-08   4.0226e+07
1.9500e+00   1.0000e-06   1.9500e+06
2.0000e+00   1.0002e-06   1.9996e+06
2.0500e+00   9.9996e-07   2.0501e+06
2.1000e+00   9.9996e-07   2.1001e+06
2.1500e+00   9.9996e-07   2.1501e+06
2.2000e+00   9.9996e-07   2.2001e+06
2.2500e+00   9.9998e-07   2.2500e+06
2.3000e+00   9.9992e-07   2.3002e+06
2.3500e+00   9.9996e-07   2.3501e+06
2.4000e+00   1.0002e-06   2.3996e+06
2.4500e+00   9.9996e-07   2.4501e+06
2.5000e+00   9.9992e-07   2.5002e+06
2.5000e+00   9.9994e-07   2.5002e+06
2.4500e+00   9.9996e-07   2.4501e+06
2.4000e+00   9.9998e-07   2.4000e+06
2.3500e+00   9.9998e-07   2.3500e+06
2.3000e+00   9.9988e-07   2.3003e+06
2.2500e+00   9.9998e-07   2.2500e+06
2.2000e+00   9.9998e-07   2.2000e+06
2.1500e+00   9.9998e-07   2.1500e+06
2.1000e+00   9.9998e-07   2.1000e+06
2.0500e+00   9.9996e-07   2.0501e+06
2.0000e+00   1.0000e-06   2.0000e+06
1.9500e+00   9.9990e-07   1.9502e+06
1.9000e+00   9.9998e-07   1.9000e+06
1.8500e+00   9.9998e-07   1.8500e+06
1.8000e+00   9.9994e-07   1.8001e+06
1.7500e+00   9.9998e-07   1.7500e+06
1.7000e+00   9.9998e-07   1.7000e+06
1.6500e+00   9.9996e-07   1.6501e+06
1.6000e+00   9.9998e-07   1.6000e+06
1.5500e+00   9.9996e-07   1.5501e+06
1.5000e+00   9.9998e-07   1.5000e+06
1.4500e+00   9.9994e-07   1.4501e+06
1.4000e+00   9.9996e-07   1.4001e+06
1.3500e+00   9.9996e-07   1.3501e+06
1.3000e+00   9.9998e-07   1.3000e+06
1.2500e+00   9.9996e-07   1.2501e+06
1.2000e+00   9.9996e-07   1.2000e+06
1.1500e+00   1.0001e-06   1.1499e+06
1.1000e+00   9.9998e-07   1.1000e+06
1.0500e+00   9.9998e-07   1.0500e+06
1.0000e+00   9.9998e-07   1.0000e+06
9.5000e-01   9.9996e-07   9.5004e+05
9.0000e-01   9.9994e-07   9.0005e+05
8.5000e-01   9.9998e-07   8.5002e+05
8.0000e-01   9.9998e-07   8.0002e+05
7.5000e-01   9.9994e-07   7.5005e+05
7.0000e-01   9.9996e-07   7.0003e+05
6.5000e-01   9.9996e-07   6.5003e+05
6.0000e-01   9.9996e-07   6.0002e+05
5.5000e-01   9.9996e-07   5.5002e+05
5.0000e-01   9.9996e-07   5.0002e+05
4.5000e-01   9.9996e-07   4.5002e+05
4.0000e-01   9.8614e-07   4.0562e+05
3.5000e-01   7.6826e-07   4.5557e+05
3.0000e-01   6.0556e-07   4.9541e+05
2.5000e-01   4.7070e-07   5.3112e+05
2.0000e-01   2.2212e-07   9.0041e+05
1.5000e-01   1.5564e-07   9.6376e+05
1.0000e-01   4.8010e-08   2.0829e+06
5.0000e-02   1.1558e-09   4.3260e+07
0.0000e+00   -8.5300e-12   -0.0000e+00
0.0000e+00   2.7900e-12   0.0000e+00
-5.0000e-02   -5.6900e-12   8.7873e+09
-1.0000e-01   6.7300e-12   -1.4859e+10
-1.5000e-01   -9.4200e-12   1.5924e+10
-2.0000e-01   -3.1800e-12   6.2893e+10
-2.5000e-01   -4.0200e-12   6.2189e+10
-3.0000e-01   -5.1800e-12   5.7915e+10
-3.5000e-01   4.2400e-12   -8.2547e+10
-4.0000e-01   -1.3220e-11   3.0257e+10
-4.5000e-01   -2.7300e-12   1.6484e+11
-5.0000e-01   -7.8600e-12   6.3613e+10
-5.5000e-01   -7.1800e-12   7.6602e+10
-6.0000e-01   -3.8400e-12   1.5625e+11
-6.5000e-01   -1.9620e-11   3.3129e+10
-7.0000e-01   7.4000e-13   -9.4595e+11
-7.5000e-01   -6.7000e-12   1.1194e+11
-8.0000e-01   -2.9200e-12   2.7397e+11
-8.5000e-01   -4.7200e-12   1.8008e+11
-9.0000e-01   -7.7700e-12   1.1583e+11
-9.5000e-01   5.2100e-12   -1.8234e+11
-1.0000e+00   -1.1820e-11   8.4602e+10
-1.0000e+00   -6.0600e-12   1.6502e+11
-9.5000e-01   -9.2400e-12   1.0281e+11
-9.0000e-01   6.3900e-12   -1.4085e+11
-8.5000e-01   -9.1700e-12   9.2694e+10
-8.0000e-01   -1.3500e-12   5.9259e+11
-7.5000e-01   1.9000e-13   -3.9474e+12
-7.0000e-01   -2.8500e-12   2.4561e+11
-6.5000e-01   9.9300e-12   -6.5458e+10
-6.0000e-01   -3.4600e-12   1.7341e+11
-5.5000e-01   5.7200e-12   -9.6154e+10
-5.0000e-01   3.0000e-12   -1.6667e+11
-4.5000e-01   3.7000e-13   -1.2162e+12
-4.0000e-01   8.2600e-12   -4.8426e+10
-3.5000e-01   -7.5400e-12   4.6419e+10
-3.0000e-01   5.1800e-12   -5.7915e+10
-2.5000e-01   6.7000e-13   -3.7313e+11
-2.0000e-01   3.3000e-13   -6.0606e+11
-1.5000e-01   6.7300e-12   -2.2288e+10
-1.0000e-01   -8.6900e-12   1.1507e+10
-5.0000e-02   7.5000e-12   -6.6667e+09
0.0000e+00   4.3200e-12   0.0000e+00

File: sample_10.2/sample_10.2_nt/B3-75/6.data
  Measurement Number     Measurement type
                   6                DC IV

      Measurement ID             SeriesID
       739912.861896                    0

         MeasureMode                Bias1                Bias2
                   2                  2.5                   -1

                Step  Positive compliance  Negative compliance
                0.05                1e-06                1e-06

  RealMeasuredPoints
                 144

        Bias        Current     Resistance
0.0000e+00   -6.3500e-12   -0.0000e+00
5.0000e-02   -4.0000e-14   -1.2500e+12
1.0000e-01   -7.0000e-13   -1.4286e+11
1.5000e-01   8.0000e-13   1.8750e+11
2.0000e-01   7.1800e-12   2.7855e+10
2.5000e-01   -8.8800e-12   -2.8153e+10
3.0000e-01   8.9600e-12   3.3482e+10
3.5000e-01   -6.5000e-13   -5.3846e+11
4.0000e-01   2.3800e-12   1.6807e+11
4.5000e-01   3.7000e-12   1.2162e+11
5.0000e-01   -7.3000e-13   -6.8493e+11
5.5000e-01   1.0590e-11   5.1936e+10
6.0000e-01   -3.9700e-12   -1.5113e+11
6.5000e-01   7.1100e-12   9.1421e+10
7.0000e-01   9.2000e-13   7.6087e+11
7.5000e-01   4.8300e-12   1.5528e+11
8.0000e-01   6.7400e-12   1.1869e+11
8.5000e-01   1.2800e-12   6.6406e+11
9.0000e-01   1.6330e-11   5.5113e+10
9.5000e-01   1.2200e-12   7.7869e+11
1.0000e+00   4.8500e-12   2.0619e+11
1.0500e+00   6.0800e-12   1.7270e+11
1.1000e+00   8.1500e-12   1.3497e+11
1.1500e+00   2.3690e-11   4.8544e+10
1.2000e+00   4.8150e-11   2.4922e+10
1.2500e+00   2.3244e-10   5.3777e+09
1.3000e+00   5.1296e-09   2.5343e+08
1.3500e+00   1.4055e-08   9.6054e+07
1.4000e+00   2.1814e-08   6.4179e+07
1.4500e+00   4.3003e-08   3.3719e+07
1.5000e+00   9.8520e-08   1.5225e+07
1.5500e+00   1.3224e-07   1.1721e+07
1.6000e+00   2.2644e-07   7.0659e+06
1.6500e+00   2.5602e-07   6.4448e+06
1.7000e+00   3.5624e-07   4.7721e+06
1.7500e+00   3.9808e-07   4.3961e+06
1.8000e+00   9.9996e-07   1.8001e+06
1.8500e+00   9.9998e-07   1.8500e+06
1.9000e+00   9.9998e-07   1.9000e+06
1.9500e+00   9.9996e-07   1.9501e+06
2.0000e+00   9.9996e-07   2.0001e+06
2.0500e+00   9.9996e-07   2.0501e+06
2.1000e+00   9.9992e-07   2.1002e+06
2.1500e+00   9.9994e-07   2.1501e+06
2.2000e+00   9.9996e-07   2.2001e+06
2.2500e+00   9.9998e-07   2.2500e+06
2.3000e+00   9.9992e-07   2.3002e+06
2.3500e+00   9.9996e-07   2.3501e+06
2.4000e+00   9.9998e-07   2.4000e+06
2.4500e+00   9.9996e-07   2.4501e+06
2.5000e+00   9.9996e-07   2.5001e+06
2.5000e+00   9.9996e-07   2.5001e+06
2.4500e+00   9.9998e-07   2.4500e+06
2.4000e+00   9.9998e-07   2.4000e+06
2.3500e+00   9.9994e-07   2.3501e+06
2.3000e+00   9.9994e-07   2.3001e+06
2.2500e+00   9.9998e-07   2.2500e+06
2.2000e+00   9.9996e-07   2.2001e+06
2.1500e+00   9.9992e-07   2.1502e+06
2.1000e+00   9.9998e-07   2.1000e+06
2.0500e+00   9.9996e-07   2.0501e+06
2.0000e+00   9.9998e-07   2.0000e+06
1.9500e+00   9.9998e-07   1.9500e+06
1.9000e+00   9.9998e-07   1.9000e+06
1.8500e+00   9.9998e-07   1.8500e+06
1.8000e+00   9.9998e-07   1.8000e+06
1.7500e+00   9.9996e-07   1.7501e+06
1.7000e+00   9.9996e-07   1.7001e+06
1.6500e+00   9.9994e-07   1.6501e+06
1.6000e+00   9.9998e-07   1.6000e+06
1.5500e+00   9.9996e-07   1.5501e+06
1.5000e+00   9.9996e-07   1.5001e+06
1.4500e+00   9.9996e-07   1.4501e+06
1.4000e+00   1.0000e-06   1.4000e+06
1.3500e+00   9.9996e-07   1.3501e+06
1.3000e+00   9.9996e-07   1.3001e+06
1.2500e+00   9.9996e-07   1.2501e+06
1.2000e+00   9.9994e-07   1.2001e+06
1.1500e+00   9.9998e-07   1.1500e+06
1.1000e+00   9.9998e-07   1.1000e+06
1.0500e+00   9.9998e-07   1.0500e+06
1.0000e+00   9.2460e-07   1.0815e+06
9.5000e-01   8.0070e-07   1.1865e+06
9.0000e-01   8.4776e-07   1.0616e+06
8.5000e-01   6.1818e-07   1.3750e+06
8.0000e-01   5.6206e-07   1.4233e+06
7.5000e-01   3.8872e-07   1.9294e+06
7.0000e-01   4.0416e-07   1.7320e+06
6.5000e-01   3.4138e-07   1.9040e+06
6.0000e-01   2.5366e-07   2.3654e+06
5.5000e-01   2.6258e-07   2.0946e+06
5.0000e-01   2.2764e-07   2.1965e+06
4.5000e-01   1.9014e-07   2.3667e+06
4.0000e-01   1.6674e-07   2.3989e+06
3.5000e-01   1.4952e-07   2.3408e+06
3.0000e-01   6.6553e-08   4.5077e+06
2.5000e-01   4.3688e-08   5.7224e+06
2.0000e-01   3.2628e-08   6.1296e+06
1.5000e-01   2.7959e-08   5.3651e+06
1.0000e-01   1.4861e-08   6.7290e+06
5.0000e-02   -5.9400e-12   -8.4175e+09
0.0000e+00   -7.4300e-12   -0.0000e+00
0.0000e+00   6.1400e-12   0.0000e+00
-5.0000e-02   -9.8300e-12   5.0865e+09
-1.0000e-01   3.3600e-12   -2.9762e+10
-1.5000e-01   -1.2100e-12   1.2397e+11
-2.0000e-01   1.6000e-12   -1.2500e+11
-2.5000e-01   6.2700e-12   -3.9872e+10
-3.0000e-01   -1.1250e-11   2.6667e+10
-3.5000e-01   4.5100e-12   -7.7605e+10
-4.0000e-01   -5.4500e-12   7.3394e+10
-4.5000e-01   -2.9500e-12   1.5254e+11
-5.0000e-01   -9.0000e-13   5.5556e+11
-5.5000e-01   -7.0900e-12   7.7574e+10
-6.0000e-01   8.0500e-12   -7.4534e+10
-6.5000e-01   -7.0500e-12   9.2199e+10
-7.0000e-01   -9.0000e-13   7.7778e+11
-7.5000e-01   -3.1100e-12   2.4116e+11
-8.0000e-01   -8.6100e-12   9.2915e+10
-8.5000e-01   4.0600e-12   -2.0936e+11
-9.0000e-01   -1.1330e-11   7.9435e+10
-9.5000e-01   -3.4000e-12   2.7941e+11
-1.0000e+00   -6.4300e-12   1.5552e+11
-1.0000e+00   1.2200e-12   -8.1967e+11
-9.5000e-01   -1.0120e-11   9.3874e+10
-9.0000e-01   5.6000e-13   -1.6071e+12
-8.5000e-01   -1.0400e-12   8.1731e+11
-8.0000e-01   2.8000e-13   -2.8571e+12
-7.5000e-01   6.9400e-12   -1.0807e+11
-7.0000e-01   -8.8800e-12   7.8829e+10
-6.5000e-01   7.0300e-12   -9.2461e+10
-6.0000e-01   2.1400e-12   -2.8037e+11
-5.5000e-01   2.5600e-12   -2.1484e+11
-5.0000e-01   1.1650e-11   -4.2918e+10
-4.5000e-01   -8.0700e-12   5.5762e+10
-4.0000e-01   7.1600e-12   -5.5866e+10
-3.5000e-01   -5.2000e-13   6.7308e+11
-3.0000e-01   6.2000e-13   -4.8387e+11
-2.5000e-01   6.3700e-12   -3.9246e+10
-2.0000e-01   -9.6900e-12   2.0640e+10
-1.5000e-01   7.8100e-12   -1.9206e+10
-1.0000e-01   1.7600e-12   -5.6818e+10
-5.0000e-02   4.9400e-12   -1.0121e+10
0.0000e+00   1.0810e-11   0.0000e+00
