Repository: OneMoreGate/TiN-HZO_experimental

File: sample_4.1_postann_550_PLD/sample_4.1_2/G1-75/100.data
  Measurement Number     Measurement type
                 100                DC IV

      Measurement ID             SeriesID
       739694.680295                   92

         MeasureMode                Bias1                Bias2
                   2                    1                   -1

                Step  Positive compliance  Negative compliance
                0.05                1e-05                1e-05

  RealMeasuredPoints
                  84

        Bias        Current     Resistance
0.0000e+00   1.1240e-11   0.0000e+00
5.0000e-02   4.0680e-09   1.2291e+07
1.0000e-01   8.5751e-09   1.1662e+07
1.5000e-01   1.3304e-08   1.1275e+07
2.0000e-01   1.8462e-08   1.0833e+07
2.5000e-01   2.3826e-08   1.0493e+07
3.0000e-01   2.9217e-08   1.0268e+07
3.5000e-01   3.4792e-08   1.0060e+07
4.0000e-01   4.0750e-08   9.8160e+06
4.5000e-01   4.6154e-08   9.7501e+06
5.0000e-01   5.2236e-08   9.5720e+06
5.5000e-01   5.4878e-08   1.0022e+07
6.0000e-01   6.2065e-08   9.6673e+06
6.5000e-01   2.8920e-07   2.2476e+06
7.0000e-01   7.0218e-07   9.9690e+05
7.5000e-01   7.0262e-07   1.0674e+06
8.0000e-01   5.1622e-07   1.5497e+06
8.5000e-01   9.9997e-06   8.5003e+04
9.0000e-01   9.9998e-06   9.0002e+04
9.5000e-01   9.9991e-06   9.5009e+04
1.0000e+00   9.9998e-06   1.0000e+05
1.0000e+00   9.9995e-06   1.0001e+05
9.5000e-01   9.9997e-06   9.5003e+04
9.0000e-01   9.9998e-06   9.0002e+04
8.5000e-01   9.9996e-06   8.5003e+04
8.0000e-01   9.9998e-06   8.0002e+04
7.5000e-01   9.9995e-06   7.5004e+04
7.0000e-01   9.9998e-06   7.0001e+04
6.5000e-01   9.9999e-06   6.5001e+04
6.0000e-01   9.9998e-06   6.0001e+04
5.5000e-01   9.3631e-06   5.8741e+04
5.0000e-01   8.5078e-06   5.8770e+04
4.5000e-01   7.5685e-06   5.9457e+04
4.0000e-01   6.5512e-06   6.1058e+04
3.5000e-01   5.6966e-06   6.1440e+04
3.0000e-01   4.8148e-06   6.2308e+04
2.5000e-01   3.8589e-06   6.4785e+04
2.0000e-01   2.9687e-06   6.7370e+04
1.5000e-01   2.1695e-06   6.9140e+04
1.0000e-01   1.3072e-06   7.6499e+04
5.0000e-02   6.6776e-07   7.4877e+04
0.0000e+00   1.0839e-10   0.0000e+00
0.0000e+00   2.2993e-10   0.0000e+00
-5.0000e-02   -4.2840e-07   1.1671e+05
-1.0000e-01   -9.7444e-07   1.0262e+05
-1.5000e-01   -1.4111e-06   1.0630e+05
-2.0000e-01   -1.9705e-06   1.0150e+05
-2.5000e-01   -2.6716e-06   9.3577e+04
-3.0000e-01   -2.9939e-08   1.0020e+07
-3.5000e-01   -3.7088e-08   9.4371e+06
-4.0000e-01   -4.5555e-08   8.7806e+06
-4.5000e-01   -5.2307e-08   8.6031e+06
-5.0000e-01   -6.0866e-08   8.2148e+06
-5.5000e-01   -6.9178e-08   7.9505e+06
-6.0000e-01   -7.4647e-08   8.0379e+06
-6.5000e-01   -8.6559e-08   7.5093e+06
-7.0000e-01   -1.0200e-07   6.8630e+06
-7.5000e-01   -1.1328e-07   6.6208e+06
-8.0000e-01   -1.3472e-07   5.9382e+06
-8.5000e-01   -1.4928e-07   5.6940e+06
-9.0000e-01   -1.7586e-07   5.1177e+06
-9.5000e-01   -1.9636e-07   4.8381e+06
-1.0000e+00   -2.3560e-07   4.2445e+06
-1.0000e+00   -2.2506e-07   4.4433e+06
-9.5000e-01   -2.0426e-07   4.6509e+06
-9.0000e-01   -1.8362e-07   4.9014e+06
-8.5000e-01   -1.5420e-07   5.5123e+06
-8.0000e-01   -1.2822e-07   6.2393e+06
-7.5000e-01   -1.1232e-07   6.6774e+06
-7.0000e-01   -1.0146e-07   6.8993e+06
-6.5000e-01   -8.7257e-08   7.4493e+06
-6.0000e-01   -7.9658e-08   7.5322e+06
-5.5000e-01   -6.7741e-08   8.1191e+06
-5.0000e-01   -5.7630e-08   8.6760e+06
-4.5000e-01   -4.9395e-08   9.1102e+06
-4.0000e-01   -4.1490e-08   9.6410e+06
-3.5000e-01   -3.4892e-08   1.0031e+07
-3.0000e-01   -2.8353e-08   1.0581e+07
-2.5000e-01   -2.2396e-08   1.1163e+07
-2.0000e-01   -1.7036e-08   1.1740e+07
-1.5000e-01   -1.2295e-08   1.2200e+07
-1.0000e-01   -7.7355e-09   1.2927e+07
-5.0000e-02   -3.8653e-09   1.2936e+07
0.0000e+00   6.7400e-12   0.0000e+00

File: sample_4.1_postann_550_PLD/sample_4.1_2/G1-75/117.data
  Measurement Number     Measurement type
                 117                DC IV

      Measurement ID             SeriesID
       739694.681182                   92

         MeasureMode                Bias1                Bias2
                   2                    1                   -1

                Step  Positive compliance  Negative compliance
                0.05                1e-05                1e-05

  RealMeasuredPoints
                  84

        Bias        Current     Resistance
0.0000e+00   2.0500e-12   0.0000e+00
5.0000e-02   3.0922e-10   1.6170e+08
1.0000e-01   7.4096e-10   1.3496e+08
1.5000e-01   2.0699e-09   7.2467e+07
2.0000e-01   5.8317e-09   3.4295e+07
2.5000e-01   1.1079e-08   2.2566e+07
3.0000e-01   1.9628e-08   1.5284e+07
3.5000e-01   2.0692e-07   1.6915e+06
4.0000e-01   3.1156e-07   1.2839e+06
4.5000e-01   9.4702e-07   4.7517e+05
5.0000e-01   2.1260e-06   2.3518e+05
5.5000e-01   2.6838e-06   2.0493e+05
6.0000e-01   4.0104e-06   1.4961e+05
6.5000e-01   3.4033e-06   1.9099e+05
7.0000e-01   3.5622e-06   1.9651e+05
7.5000e-01   4.0757e-06   1.8402e+05
8.0000e-01   9.1349e-06   8.7576e+04
8.5000e-01   1.0000e-05   8.5000e+04
9.0000e-01   9.9998e-06   9.0002e+04
9.5000e-01   9.9995e-06   9.5005e+04
1.0000e+00   9.9994e-06   1.0001e+05
1.0000e+00   9.9994e-06   1.0001e+05
9.5000e-01   9.9995e-06   9.5005e+04
9.0000e-01   9.9997e-06   9.0003e+04
8.5000e-01   9.9988e-06   8.5010e+04
8.0000e-01   1.0000e-05   8.0000e+04
7.5000e-01   8.6127e-06   8.7081e+04
7.0000e-01   7.3672e-06   9.5016e+04
6.5000e-01   6.3956e-06   1.0163e+05
6.0000e-01   5.8854e-06   1.0195e+05
5.5000e-01   5.2334e-06   1.0509e+05
5.0000e-01   4.6452e-06   1.0764e+05
4.5000e-01   4.2235e-06   1.0655e+05
4.0000e-01   3.4940e-06   1.1448e+05
3.5000e-01   2.9923e-06   1.1697e+05
3.0000e-01   2.5292e-06   1.1861e+05
2.5000e-01   1.9509e-06   1.2815e+05
2.0000e-01   1.5415e-06   1.2974e+05
1.5000e-01   1.0674e-06   1.4053e+05
1.0000e-01   7.4804e-07   1.3368e+05
5.0000e-02   3.3336e-07   1.4999e+05
0.0000e+00   8.1220e-11   0.0000e+00
0.0000e+00   -6.7770e-11   -0.0000e+00
-5.0000e-02   -9.6940e-08   5.1578e+05
-1.0000e-01   -1.0808e-07   9.2524e+05
-1.5000e-01   -8.6549e-09   1.7331e+07
-2.0000e-01   -1.2974e-08   1.5415e+07
-2.5000e-01   -1.6493e-08   1.5158e+07
-3.0000e-01   -2.0323e-08   1.4761e+07
-3.5000e-01   -2.4388e-08   1.4351e+07
-4.0000e-01   -3.1455e-08   1.2716e+07
-4.5000e-01   -3.7000e-08   1.2162e+07
-5.0000e-01   -2.6516e-08   1.8856e+07
-5.5000e-01   -4.0027e-08   1.3741e+07
-6.0000e-01   -4.6860e-08   1.2804e+07
-6.5000e-01   -7.5197e-08   8.6440e+06
-7.0000e-01   -8.0983e-08   8.6438e+06
-7.5000e-01   -1.2552e-07   5.9751e+06
-8.0000e-01   -3.4594e-07   2.3125e+06
-8.5000e-01   -7.9860e-07   1.0644e+06
-9.0000e-01   -8.6926e-07   1.0354e+06
-9.5000e-01   -1.2373e-06   7.6780e+05
-1.0000e+00   -1.5036e-06   6.6507e+05
-1.0000e+00   -2.0965e-06   4.7699e+05
-9.5000e-01   -2.3547e-06   4.0345e+05
-9.0000e-01   -2.4514e-06   3.6714e+05
-8.5000e-01   -2.3928e-06   3.5523e+05
-8.0000e-01   -2.1851e-06   3.6612e+05
-7.5000e-01   -2.0236e-06   3.7063e+05
-7.0000e-01   -1.8465e-06   3.7910e+05
-6.5000e-01   -1.5780e-06   4.1191e+05
-6.0000e-01   -1.4053e-06   4.2696e+05
-5.5000e-01   -1.3219e-06   4.1607e+05
-5.0000e-01   -1.0863e-06   4.6028e+05
-4.5000e-01   -9.8710e-07   4.5588e+05
-4.0000e-01   -7.9778e-07   5.0139e+05
-3.5000e-01   -5.8208e-07   6.0129e+05
-3.0000e-01   -4.0402e-07   7.4254e+05
-2.5000e-01   -3.0710e-07   8.1407e+05
-2.0000e-01   -1.4058e-07   1.4227e+06
-1.5000e-01   -6.3374e-08   2.3669e+06
-1.0000e-01   -8.8114e-09   1.1349e+07
-5.0000e-02   -2.8153e-09   1.7760e+07
0.0000e+00   6.1700e-12   0.0000e+00

File: sample_4.1_postann_550_PLD/sample_4.1_2/G1-75/120.data
  Measurement Number     Measurement type
                 120                DC IV

      Measurement ID             SeriesID
       739694.681304                   92

         MeasureMode                Bias1                Bias2
                   2                    1                   -1

                Step  Positive compliance  Negative compliance
                0.05                1e-05                1e-05

  RealMeasuredPoints
                  84

        Bias        Current     Resistance
0.0000e+00   -1.3900e-12   -0.0000e+00
5.0000e-02   2.8040e-09   1.7832e+07
1.0000e-01   5.9819e-09   1.6717e+07
1.5000e-01   9.5841e-09   1.5651e+07
2.0000e-01   1.3044e-08   1.5333e+07
2.5000e-01   1.6934e-08   1.4763e+07
3.0000e-01   2.0944e-08   1.4324e+07
3.5000e-01   2.5085e-08   1.3952e+07
4.0000e-01   2.9634e-08   1.3498e+07
4.5000e-01   3.3366e-08   1.3487e+07
5.0000e-01   3.7823e-08   1.3220e+07
5.5000e-01   4.3586e-08   1.2619e+07
6.0000e-01   5.2561e-08   1.1415e+07
6.5000e-01   8.5215e-06   7.6278e+04
7.0000e-01   9.0251e-06   7.7561e+04
7.5000e-01   9.9995e-06   7.5004e+04
8.0000e-01   9.9988e-06   8.0010e+04
8.5000e-01   9.9998e-06   8.5002e+04
9.0000e-01   9.9999e-06   9.0001e+04
9.5000e-01   9.9995e-06   9.5005e+04
1.0000e+00   9.9994e-06   1.0001e+05
1.0000e+00   9.9996e-06   1.0000e+05
9.5000e-01   1.0000e-05   9.4996e+04
9.0000e-01   9.9998e-06   9.0002e+04
8.5000e-01   9.9997e-06   8.5003e+04
8.0000e-01   1.0000e-05   8.0000e+04
7.5000e-01   1.0000e-05   7.4998e+04
7.0000e-01   9.9994e-06   7.0004e+04
6.5000e-01   9.4868e-06   6.8516e+04
6.0000e-01   8.1293e-06   7.3807e+04
5.5000e-01   7.0836e-06   7.7644e+04
5.0000e-01   6.3186e-06   7.9131e+04
4.5000e-01   5.4353e-06   8.2792e+04
4.0000e-01   3.3372e-06   1.1986e+05
3.5000e-01   2.5348e-06   1.3808e+05
3.0000e-01   2.2535e-06   1.3313e+05
2.5000e-01   1.5955e-06   1.5669e+05
2.0000e-01   1.1715e-06   1.7072e+05
1.5000e-01   6.7068e-07   2.2365e+05
1.0000e-01   4.2014e-07   2.3802e+05
5.0000e-02   1.0748e-07   4.6520e+05
0.0000e+00   -6.6390e-11   -0.0000e+00
0.0000e+00   -6.3970e-11   -0.0000e+00
-5.0000e-02   -6.6991e-08   7.4637e+05
-1.0000e-01   -8.1568e-08   1.2260e+06
-1.5000e-01   -8.9871e-08   1.6691e+06
-2.0000e-01   -1.2558e-07   1.5926e+06
-2.5000e-01   -1.7082e-07   1.4635e+06
-3.0000e-01   -1.6468e-07   1.8217e+06
-3.5000e-01   -1.2546e-07   2.7897e+06
-4.0000e-01   -1.2990e-07   3.0793e+06
-4.5000e-01   -1.2056e-07   3.7326e+06
-5.0000e-01   -1.1716e-07   4.2677e+06
-5.5000e-01   -1.1718e-07   4.6936e+06
-6.0000e-01   -3.2426e-07   1.8504e+06
-6.5000e-01   -3.8968e-07   1.6680e+06
-7.0000e-01   -4.5344e-07   1.5438e+06
-7.5000e-01   -5.2972e-07   1.4158e+06
-8.0000e-01   -5.9354e-07   1.3478e+06
-8.5000e-01   -6.8662e-07   1.2379e+06
-9.0000e-01   -7.5076e-07   1.1988e+06
-9.5000e-01   -9.8458e-07   9.6488e+05
-1.0000e+00   -1.9064e-06   5.2455e+05
-1.0000e+00   -2.5349e-06   3.9449e+05
-9.5000e-01   -2.8825e-06   3.2958e+05
-9.0000e-01   -2.6458e-06   3.4016e+05
-8.5000e-01   -1.8647e-06   4.5584e+05
-8.0000e-01   -1.7283e-06   4.6288e+05
-7.5000e-01   -1.4699e-06   5.1024e+05
-7.0000e-01   -1.1292e-06   6.1991e+05
-6.5000e-01   -9.8360e-07   6.6084e+05
-6.0000e-01   -8.7040e-07   6.8934e+05
-5.5000e-01   -6.6516e-07   8.2687e+05
-5.0000e-01   -5.2596e-07   9.5064e+05
-4.5000e-01   -3.7968e-07   1.1852e+06
-4.0000e-01   -2.1444e-07   1.8653e+06
-3.5000e-01   -2.6662e-07   1.3127e+06
-3.0000e-01   -2.2342e-07   1.3428e+06
-2.5000e-01   -7.8619e-08   3.1799e+06
-2.0000e-01   -3.9724e-08   5.0348e+06
-1.5000e-01   -2.0956e-08   7.1580e+06
-1.0000e-01   -8.9150e-09   1.1217e+07
-5.0000e-02   -3.2010e-09   1.5620e+07
0.0000e+00   1.9060e-11   0.0000e+00

File: sample_4.1_postann_550_PLD/sample_4.1_2/G1-75/15.data
  Measurement Number     Measurement type
                  15                DC IV

      Measurement ID             SeriesID
       739694.675816                   82

         MeasureMode                Bias1                Bias2
                   2                    1                   -1

                Step  Positive compliance  Negative compliance
                0.05                1e-06                1e-06

  RealMeasuredPoints
                  84

        Bias        Current     Resistance
0.0000e+00   -7.3000e-13   -0.0000e+00
5.0000e-02   6.2377e-09   8.0158e+06
1.0000e-01   1.2903e-08   7.7504e+06
1.5000e-01   2.1513e-08   6.9727e+06
2.0000e-01   2.8956e-08   6.9070e+06
2.5000e-01   4.0417e-08   6.1855e+06
3.0000e-01   5.0374e-08   5.9555e+06
3.5000e-01   6.6399e-08   5.2712e+06
4.0000e-01   7.8847e-08   5.0731e+06
4.5000e-01   9.7271e-08   4.6262e+06
5.0000e-01   1.2590e-07   3.9714e+06
5.5000e-01   1.5062e-07   3.6516e+06
6.0000e-01   1.6532e-07   3.6293e+06
6.5000e-01   2.0418e-07   3.1835e+06
7.0000e-01   3.1494e-07   2.2226e+06
7.5000e-01   3.5026e-07   2.1413e+06
8.0000e-01   5.6044e-07   1.4274e+06
8.5000e-01   9.9998e-07   8.5002e+05
9.0000e-01   9.9996e-07   9.0004e+05
9.5000e-01   9.9996e-07   9.5004e+05
1.0000e+00   9.9998e-07   1.0000e+06
1.0000e+00   9.9998e-07   1.0000e+06
9.5000e-01   9.9998e-07   9.5002e+05
9.0000e-01   9.9998e-07   9.0002e+05
8.5000e-01   1.0000e-06   8.5000e+05
8.0000e-01   9.9998e-07   8.0002e+05
7.5000e-01   1.0000e-06   7.5000e+05
7.0000e-01   9.9996e-07   7.0003e+05
6.5000e-01   9.9998e-07   6.5001e+05
6.0000e-01   9.9998e-07   6.0001e+05
5.5000e-01   9.1810e-07   5.9906e+05
5.0000e-01   8.1832e-07   6.1101e+05
4.5000e-01   6.4646e-07   6.9610e+05
4.0000e-01   5.5938e-07   7.1508e+05
3.5000e-01   4.1484e-07   8.4370e+05
3.0000e-01   3.5034e-07   8.5631e+05
2.5000e-01   2.2884e-07   1.0925e+06
2.0000e-01   1.6514e-07   1.2111e+06
1.5000e-01   1.1482e-07   1.3064e+06
1.0000e-01   7.0443e-08   1.4196e+06
5.0000e-02   3.3411e-08   1.4965e+06
0.0000e+00   2.1150e-11   0.0000e+00
0.0000e+00   1.8700e-12   0.0000e+00
-5.0000e-02   -8.4244e-09   5.9351e+06
-1.0000e-01   -1.7322e-08   5.7729e+06
-1.5000e-01   -2.5861e-08   5.8003e+06
-2.0000e-01   -3.9064e-08   5.1198e+06
-2.5000e-01   -3.3305e-08   7.5064e+06
-3.0000e-01   -4.3376e-08   6.9163e+06
-3.5000e-01   -5.3865e-08   6.4977e+06
-4.0000e-01   -6.3258e-08   6.3233e+06
-4.5000e-01   -7.3297e-08   6.1394e+06
-5.0000e-01   -8.7821e-08   5.6934e+06
-5.5000e-01   -1.0336e-07   5.3212e+06
-6.0000e-01   -1.2000e-07   5.0000e+06
-6.5000e-01   -1.3930e-07   4.6662e+06
-7.0000e-01   -1.5268e-07   4.5848e+06
-7.5000e-01   -1.7862e-07   4.1989e+06
-8.0000e-01   -1.9874e-07   4.0254e+06
-8.5000e-01   -2.2214e-07   3.8264e+06
-9.0000e-01   -2.5036e-07   3.5948e+06
-9.5000e-01   -2.6006e-07   3.6530e+06
-1.0000e+00   -2.8212e-07   3.5446e+06
-1.0000e+00   -2.9016e-07   3.4464e+06
-9.5000e-01   -2.5968e-07   3.6583e+06
-9.0000e-01   -2.3166e-07   3.8850e+06
-8.5000e-01   -2.1742e-07   3.9095e+06
-8.0000e-01   -2.0010e-07   3.9980e+06
-7.5000e-01   -1.8386e-07   4.0792e+06
-7.0000e-01   -1.6470e-07   4.2502e+06
-6.5000e-01   -1.5538e-07   4.1833e+06
-6.0000e-01   -1.3018e-07   4.6090e+06
-5.5000e-01   -1.1656e-07   4.7186e+06
-5.0000e-01   -9.8047e-08   5.0996e+06
-4.5000e-01   -8.4347e-08   5.3351e+06
-4.0000e-01   -7.0158e-08   5.7014e+06
-3.5000e-01   -5.3462e-08   6.5468e+06
-3.0000e-01   -4.4859e-08   6.6876e+06
-2.5000e-01   -3.5085e-08   7.1256e+06
-2.0000e-01   -2.7341e-08   7.3150e+06
-1.5000e-01   -1.9104e-08   7.8519e+06
-1.0000e-01   -1.2066e-08   8.2878e+06
-5.0000e-02   -5.6977e-09   8.7755e+06
0.0000e+00   1.5040e-11   0.0000e+00

File: sample_4.1_postann_550_PLD/sample_4.1_2/G1-75/18.data
  Measurement Number     Measurement type
                  18                DC IV

      Measurement ID             SeriesID
       739694.676051                   91

         MeasureMode                Bias1                Bias2
                   2                    1                   -1

                Step  Positive compliance  Negative compliance
                0.05                1e-06                1e-06

  RealMeasuredPoints
                  84

        Bias        Current     Resistance
0.0000e+00   1.3260e-11   0.0000e+00
5.0000e-02   6.2940e-09   7.9441e+06
1.0000e-01   1.4072e-08   7.1065e+06
1.5000e-01   2.3004e-08   6.5205e+06
2.0000e-01   2.9282e-08   6.8301e+06
2.5000e-01   3.8428e-08   6.5056e+06
3.0000e-01   5.1893e-08   5.7812e+06
3.5000e-01   6.5672e-08   5.3295e+06
4.0000e-01   8.3892e-08   4.7681e+06
4.5000e-01   1.0026e-07   4.4883e+06
5.0000e-01   1.2594e-07   3.9701e+06
5.5000e-01   1.3960e-07   3.9398e+06
6.0000e-01   1.9214e-07   3.1227e+06
6.5000e-01   2.0194e-07   3.2188e+06
7.0000e-01   2.9502e-07   2.3727e+06
7.5000e-01   3.7854e-07   1.9813e+06
8.0000e-01   7.0496e-07   1.1348e+06
8.5000e-01   9.9998e-07   8.5002e+05
9.0000e-01   1.0000e-06   9.0000e+05
9.5000e-01   9.9998e-07   9.5002e+05
1.0000e+00   9.9998e-07   1.0000e+06
1.0000e+00   9.9996e-07   1.0000e+06
9.5000e-01   1.0000e-06   9.5000e+05
9.0000e-01   1.0000e-06   9.0000e+05
8.5000e-01   1.0000e-06   8.5000e+05
8.0000e-01   9.9996e-07   8.0003e+05
7.5000e-01   9.9998e-07   7.5002e+05
7.0000e-01   9.9998e-07   7.0001e+05
6.5000e-01   9.9998e-07   6.5001e+05
6.0000e-01   9.1680e-07   6.5445e+05
5.5000e-01   7.9994e-07   6.8755e+05
5.0000e-01   6.8606e-07   7.2880e+05
4.5000e-01   5.8866e-07   7.6445e+05
4.0000e-01   4.9638e-07   8.0583e+05
3.5000e-01   4.0742e-07   8.5906e+05
3.0000e-01   3.2298e-07   9.2885e+05
2.5000e-01   2.5038e-07   9.9848e+05
2.0000e-01   1.7844e-07   1.1208e+06
1.5000e-01   1.2262e-07   1.2233e+06
1.0000e-01   6.7695e-08   1.4772e+06
5.0000e-02   3.1854e-08   1.5697e+06
0.0000e+00   -1.6440e-11   -0.0000e+00
0.0000e+00   1.8100e-12   0.0000e+00
-5.0000e-02   -5.9644e-09   8.3831e+06
-1.0000e-01   -1.1645e-08   8.5874e+06
-1.5000e-01   -1.7869e-08   8.3943e+06
-2.0000e-01   -2.5560e-08   7.8248e+06
-2.5000e-01   -3.4689e-08   7.2068e+06
-3.0000e-01   -4.4199e-08   6.7875e+06
-3.5000e-01   -5.3560e-08   6.5348e+06
-4.0000e-01   -6.8877e-08   5.8074e+06
-4.5000e-01   -8.1626e-08   5.5129e+06
-5.0000e-01   -9.5186e-08   5.2529e+06
-5.5000e-01   -1.0890e-07   5.0505e+06
-6.0000e-01   -1.2214e-07   4.9124e+06
-6.5000e-01   -1.3932e-07   4.6655e+06
-7.0000e-01   -1.6496e-07   4.2435e+06
-7.5000e-01   -1.9710e-07   3.8052e+06
-8.0000e-01   -1.9004e-07   4.2096e+06
-8.5000e-01   -2.0818e-07   4.0830e+06
-9.0000e-01   -2.3742e-07   3.7908e+06
-9.5000e-01   -2.4790e-07   3.8322e+06
-1.0000e+00   -2.4208e-07   4.1309e+06
-1.0000e+00   -2.4604e-07   4.0644e+06
-9.5000e-01   -2.3542e-07   4.0353e+06
-9.0000e-01   -2.1978e-07   4.0950e+06
-8.5000e-01   -1.9992e-07   4.2517e+06
-8.0000e-01   -1.8652e-07   4.2891e+06
-7.5000e-01   -1.6142e-07   4.6463e+06
-7.0000e-01   -1.3400e-07   5.2239e+06
-6.5000e-01   -1.1694e-07   5.5584e+06
-6.0000e-01   -1.0218e-07   5.8720e+06
-5.5000e-01   -9.7718e-08   5.6285e+06
-5.0000e-01   -7.5306e-08   6.6395e+06
-4.5000e-01   -6.4492e-08   6.9776e+06
-4.0000e-01   -5.3912e-08   7.4195e+06
-3.5000e-01   -4.5135e-08   7.7545e+06
-3.0000e-01   -3.5868e-08   8.3639e+06
-2.5000e-01   -2.7841e-08   8.9794e+06
-2.0000e-01   -2.0899e-08   9.5700e+06
-1.5000e-01   -1.5128e-08   9.9155e+06
-1.0000e-01   -9.2270e-09   1.0838e+07
-5.0000e-02   -4.7276e-09   1.0576e+07
0.0000e+00   1.5970e-11   0.0000e+00

File: sample_4.1_postann_550_PLD/sample_4.1_2/G1-75/23.data
  Measurement Number     Measurement type
                  23                DC IV

      Measurement ID             SeriesID
       739694.676242                   91

         MeasureMode                Bias1                Bias2
                   2                    1                   -1

                Step  Positive compliance  Negative compliance
                0.05                1e-06                1e-06

  RealMeasuredPoints
                  84

        Bias        Current     Resistance
0.0000e+00   1.2030e-11   0.0000e+00
5.0000e-02   5.0565e-09   9.8883e+06
1.0000e-01   1.1925e-08   8.3860e+06
1.5000e-01   1.9577e-08   7.6621e+06
2.0000e-01   2.9753e-08   6.7220e+06
2.5000e-01   3.6209e-08   6.9043e+06
3.0000e-01   5.4029e-08   5.5526e+06
3.5000e-01   9.0737e-08   3.8573e+06
4.0000e-01   1.0962e-07   3.6490e+06
4.5000e-01   1.3322e-07   3.3779e+06
5.0000e-01   1.5442e-07   3.2379e+06
5.5000e-01   1.7814e-07   3.0875e+06
6.0000e-01   2.1280e-07   2.8195e+06
6.5000e-01   2.4438e-07   2.6598e+06
7.0000e-01   2.9048e-07   2.4098e+06
7.5000e-01   3.5126e-07   2.1352e+06
8.0000e-01   3.6448e-07   2.1949e+06
8.5000e-01   4.4732e-07   1.9002e+06
9.0000e-01   5.8544e-07   1.5373e+06
9.5000e-01   7.9486e-07   1.1952e+06
1.0000e+00   1.0000e-06   1.0000e+06
1.0000e+00   9.9998e-07   1.0000e+06
9.5000e-01   9.9998e-07   9.5002e+05
9.0000e-01   1.0000e-06   9.0000e+05
8.5000e-01   9.9998e-07   8.5002e+05
8.0000e-01   9.9998e-07   8.0002e+05
7.5000e-01   9.3680e-07   8.0060e+05
7.0000e-01   8.0884e-07   8.6544e+05
6.5000e-01   7.3404e-07   8.8551e+05
6.0000e-01   6.3434e-07   9.4586e+05
5.5000e-01   5.5936e-07   9.8327e+05
5.0000e-01   4.8490e-07   1.0311e+06
4.5000e-01   4.2616e-07   1.0559e+06
4.0000e-01   3.7084e-07   1.0786e+06
3.5000e-01   3.1680e-07   1.1048e+06
3.0000e-01   2.5370e-07   1.1825e+06
2.5000e-01   2.0100e-07   1.2438e+06
2.0000e-01   1.3986e-07   1.4300e+06
1.5000e-01   8.8412e-08   1.6966e+06
1.0000e-01   5.2692e-08   1.8978e+06
5.0000e-02   2.3445e-08   2.1326e+06
0.0000e+00   1.3890e-11   0.0000e+00
0.0000e+00   1.2980e-11   0.0000e+00
-5.0000e-02   -1.2726e-08   3.9289e+06
-1.0000e-01   -2.7112e-08   3.6884e+06
-1.5000e-01   -4.1271e-08   3.6345e+06
-2.0000e-01   -5.6917e-08   3.5139e+06
-2.5000e-01   -6.8650e-08   3.6417e+06
-3.0000e-01   -7.8426e-08   3.8253e+06
-3.5000e-01   -9.4713e-08   3.6954e+06
-4.0000e-01   -9.6900e-08   4.1280e+06
-4.5000e-01   -1.2080e-07   3.7252e+06
-5.0000e-01   -1.2038e-07   4.1535e+06
-5.5000e-01   -1.4828e-07   3.7092e+06
-6.0000e-01   -1.8576e-07   3.2300e+06
-6.5000e-01   -2.0776e-07   3.1286e+06
-7.0000e-01   -2.3102e-07   3.0300e+06
-7.5000e-01   -2.5786e-07   2.9086e+06
-8.0000e-01   -2.8624e-07   2.7949e+06
-8.5000e-01   -3.0768e-07   2.7626e+06
-9.0000e-01   -3.3466e-07   2.6893e+06
-9.5000e-01   -3.5360e-07   2.6867e+06
-1.0000e+00   -3.7938e-07   2.6359e+06
-1.0000e+00   -3.7584e-07   2.6607e+06
-9.5000e-01   -3.6480e-07   2.6042e+06
-9.0000e-01   -3.3720e-07   2.6690e+06
-8.5000e-01   -3.0428e-07   2.7935e+06
-8.0000e-01   -2.7892e-07   2.8682e+06
-7.5000e-01   -2.5604e-07   2.9292e+06
-7.0000e-01   -2.2858e-07   3.0624e+06
-6.5000e-01   -1.9292e-07   3.3693e+06
-6.0000e-01   -1.7996e-07   3.3341e+06
-5.5000e-01   -1.5838e-07   3.4727e+06
-5.0000e-01   -1.3756e-07   3.6348e+06
-4.5000e-01   -1.1902e-07   3.7809e+06
-4.0000e-01   -1.0246e-07   3.9040e+06
-3.5000e-01   -8.4767e-08   4.1290e+06
-3.0000e-01   -6.8357e-08   4.3887e+06
-2.5000e-01   -5.3370e-08   4.6842e+06
-2.0000e-01   -4.0594e-08   4.9269e+06
-1.5000e-01   -2.9079e-08   5.1583e+06
-1.0000e-01   -1.8399e-08   5.4351e+06
-5.0000e-02   -1.0989e-08   4.5502e+06
0.0000e+00   2.3290e-11   0.0000e+00

File: sample_4.1_postann_550_PLD/sample_4.1_2/G1-75/24.data
  Measurement Number     Measurement type
                  24                DC IV

      Measurement ID             SeriesID
       739694.676281                   91

         MeasureMode                Bias1                Bias2
                   2                    1                   -1

                Step  Positive compliance  Negative compliance
                0.05                1e-06                1e-06

  RealMeasuredPoints
                  84

        Bias        Current     Resistance
0.0000e+00   1.5280e-11   0.0000e+00
5.0000e-02   9.7048e-09   5.1521e+06
1.0000e-01   2.0077e-08   4.9808e+06
1.5000e-01   3.2282e-08   4.6466e+06
2.0000e-01   4.6613e-08   4.2906e+06
2.5000e-01   6.2396e-08   4.0067e+06
3.0000e-01   8.4793e-08   3.5380e+06
3.5000e-01   1.0708e-07   3.2686e+06
4.0000e-01   1.3196e-07   3.0312e+06
4.5000e-01   1.4358e-07   3.1341e+06
5.0000e-01   1.7526e-07   2.8529e+06
5.5000e-01   2.0328e-07   2.7056e+06
6.0000e-01   2.3110e-07   2.5963e+06
6.5000e-01   2.6758e-07   2.4292e+06
7.0000e-01   2.9836e-07   2.3462e+06
7.5000e-01   3.2876e-07   2.2813e+06
8.0000e-01   4.1148e-07   1.9442e+06
8.5000e-01   5.7278e-07   1.4840e+06
9.0000e-01   7.2400e-07   1.2431e+06
9.5000e-01   8.5540e-07   1.1106e+06
1.0000e+00   9.9998e-07   1.0000e+06
1.0000e+00   9.9998e-07   1.0000e+06
9.5000e-01   9.9998e-07   9.5002e+05
9.0000e-01   9.9998e-07   9.0002e+05
8.5000e-01   1.0000e-06   8.5000e+05
8.0000e-01   9.3670e-07   8.5406e+05
7.5000e-01   8.6334e-07   8.6872e+05
7.0000e-01   8.1736e-07   8.5642e+05
6.5000e-01   7.5050e-07   8.6609e+05
6.0000e-01   6.3232e-07   9.4889e+05
5.5000e-01   5.5422e-07   9.9239e+05
5.0000e-01   5.2948e-07   9.4432e+05
4.5000e-01   4.7054e-07   9.5635e+05
4.0000e-01   3.5200e-07   1.1364e+06
3.5000e-01   2.8666e-07   1.2210e+06
3.0000e-01   2.2190e-07   1.3520e+06
2.5000e-01   1.7560e-07   1.4237e+06
2.0000e-01   1.3160e-07   1.5198e+06
1.5000e-01   9.4094e-08   1.5941e+06
1.0000e-01   4.8435e-08   2.0646e+06
5.0000e-02   2.1726e-08   2.3013e+06
0.0000e+00   2.5100e-12   0.0000e+00
0.0000e+00   2.4340e-11   0.0000e+00
-5.0000e-02   -9.9726e-09   5.0137e+06
-1.0000e-01   -2.1097e-08   4.7401e+06
-1.5000e-01   -3.0597e-08   4.9024e+06
-2.0000e-01   -4.2122e-08   4.7481e+06
-2.5000e-01   -5.7701e-08   4.3327e+06
-3.0000e-01   -7.3068e-08   4.1058e+06
-3.5000e-01   -8.7021e-08   4.0220e+06
-4.0000e-01   -9.9620e-08   4.0153e+06
-4.5000e-01   -1.1510e-07   3.9096e+06
-5.0000e-01   -1.3802e-07   3.6227e+06
-5.5000e-01   -1.5278e-07   3.5999e+06
-6.0000e-01   -1.7720e-07   3.3860e+06
-6.5000e-01   -1.9692e-07   3.3008e+06
-7.0000e-01   -2.2060e-07   3.1732e+06
-7.5000e-01   -2.6092e-07   2.8744e+06
-8.0000e-01   -2.8404e-07   2.8165e+06
-8.5000e-01   -3.0998e-07   2.7421e+06
-9.0000e-01   -3.4336e-07   2.6212e+06
-9.5000e-01   -3.6606e-07   2.5952e+06
-1.0000e+00   -4.1056e-07   2.4357e+06
-1.0000e+00   -4.0252e-07   2.4843e+06
-9.5000e-01   -3.7120e-07   2.5593e+06
-9.0000e-01   -3.4386e-07   2.6173e+06
-8.5000e-01   -3.0730e-07   2.7660e+06
-8.0000e-01   -2.6812e-07   2.9837e+06
-7.5000e-01   -2.4184e-07   3.1012e+06
-7.0000e-01   -2.0928e-07   3.3448e+06
-6.5000e-01   -1.9630e-07   3.3113e+06
-6.0000e-01   -1.6210e-07   3.7014e+06
-5.5000e-01   -1.4624e-07   3.7609e+06
-5.0000e-01   -1.2454e-07   4.0148e+06
-4.5000e-01   -1.1442e-07   3.9329e+06
-4.0000e-01   -9.2592e-08   4.3200e+06
-3.5000e-01   -8.3107e-08   4.2114e+06
-3.0000e-01   -6.9425e-08   4.3212e+06
-2.5000e-01   -5.1477e-08   4.8566e+06
-2.0000e-01   -4.2379e-08   4.7193e+06
-1.5000e-01   -2.6493e-08   5.6619e+06
-1.0000e-01   -1.6885e-08   5.9226e+06
-5.0000e-02   -8.2382e-09   6.0693e+06
0.0000e+00   2.2020e-11   0.0000e+00

File: sample_4.1_postann_550_PLD/sample_4.1_2/G1-75/3.data
  Measurement Number     Measurement type
                   3                DC IV

      Measurement ID             SeriesID
       739694.675261                    0

         MeasureMode                Bias1                Bias2
                   2                    1                   -1

                Step  Positive compliance  Negative compliance
                0.05                1e-06                1e-06

  RealMeasuredPoints
                  84

        Bias        Current     Resistance
0.0000e+00   6.8700e-12   0.0000e+00
5.0000e-02   8.4098e-10   5.9454e+07
1.0000e-01   2.6724e-09   3.7420e+07
1.5000e-01   7.0344e-09   2.1324e+07
2.0000e-01   1.4175e-08   1.4110e+07
2.5000e-01   2.1701e-08   1.1520e+07
3.0000e-01   3.1938e-08   9.3933e+06
3.5000e-01   4.1396e-08   8.4549e+06
4.0000e-01   5.6207e-08   7.1166e+06
4.5000e-01   7.3131e-08   6.1533e+06
5.0000e-01   1.6262e-07   3.0747e+06
5.5000e-01   1.8360e-07   2.9956e+06
6.0000e-01   2.3894e-07   2.5111e+06
6.5000e-01   2.5256e-07   2.5736e+06
7.0000e-01   2.8378e-07   2.4667e+06
7.5000e-01   3.5536e-07   2.1105e+06
8.0000e-01   3.9156e-07   2.0431e+06
8.5000e-01   7.1812e-07   1.1836e+06
9.0000e-01   9.9998e-07   9.0002e+05
9.5000e-01   9.9998e-07   9.5002e+05
1.0000e+00   1.0000e-06   9.9996e+05
1.0000e+00   9.9998e-07   1.0000e+06
9.5000e-01   9.9996e-07   9.5004e+05
9.0000e-01   9.9998e-07   9.0002e+05
8.5000e-01   9.9998e-07   8.5002e+05
8.0000e-01   1.0000e-06   8.0000e+05
7.5000e-01   9.9998e-07   7.5002e+05
7.0000e-01   9.9996e-07   7.0003e+05
6.5000e-01   1.0000e-06   6.5000e+05
6.0000e-01   9.9998e-07   6.0001e+05
5.5000e-01   9.9998e-07   5.5001e+05
5.0000e-01   9.9998e-07   5.0001e+05
4.5000e-01   9.8612e-07   4.5633e+05
4.0000e-01   8.0420e-07   4.9739e+05
3.5000e-01   7.1358e-07   4.9048e+05
3.0000e-01   5.9804e-07   5.0164e+05
2.5000e-01   4.7474e-07   5.2660e+05
2.0000e-01   4.1114e-07   4.8645e+05
1.5000e-01   2.8860e-07   5.1975e+05
1.0000e-01   2.0220e-07   4.9456e+05
5.0000e-02   9.0440e-08   5.5285e+05
0.0000e+00   -6.4000e-13   -0.0000e+00
0.0000e+00   2.1620e-11   0.0000e+00
-5.0000e-02   -3.2943e-08   1.5178e+06
-1.0000e-01   -6.8581e-08   1.4581e+06
-1.5000e-01   -1.0888e-07   1.3777e+06
-2.0000e-01   -1.4634e-07   1.3667e+06
-2.5000e-01   -1.7386e-07   1.4379e+06
-3.0000e-01   -2.1704e-07   1.3822e+06
-3.5000e-01   -2.5544e-07   1.3702e+06
-4.0000e-01   -3.2197e-08   1.2424e+07
-4.5000e-01   -3.6328e-08   1.2387e+07
-5.0000e-01   -4.4666e-08   1.1194e+07
-5.5000e-01   -4.8928e-08   1.1241e+07
-6.0000e-01   -5.7896e-08   1.0363e+07
-6.5000e-01   -6.7800e-08   9.5870e+06
-7.0000e-01   -8.8310e-08   7.9266e+06
-7.5000e-01   -1.2848e-07   5.8375e+06
-8.0000e-01   -1.7342e-07   4.6131e+06
-8.5000e-01   -1.9966e-07   4.2572e+06
-9.0000e-01   -2.0614e-07   4.3660e+06
-9.5000e-01   -2.3600e-07   4.0254e+06
-1.0000e+00   -2.9640e-07   3.3738e+06
-1.0000e+00   -2.9758e-07   3.3604e+06
-9.5000e-01   -2.8918e-07   3.2852e+06
-9.0000e-01   -2.6906e-07   3.3450e+06
-8.5000e-01   -2.3902e-07   3.5562e+06
-8.0000e-01   -2.4104e-07   3.3190e+06
-7.5000e-01   -2.4342e-07   3.0811e+06
-7.0000e-01   -2.3014e-07   3.0416e+06
-6.5000e-01   -2.1638e-07   3.0040e+06
-6.0000e-01   -1.8934e-07   3.1689e+06
-5.5000e-01   -1.8464e-07   2.9788e+06
-5.0000e-01   -1.4890e-07   3.3580e+06
-4.5000e-01   -1.3310e-07   3.3809e+06
-4.0000e-01   -1.1358e-07   3.5217e+06
-3.5000e-01   -9.3701e-08   3.7353e+06
-3.0000e-01   -7.4167e-08   4.0449e+06
-2.5000e-01   -5.5296e-08   4.5211e+06
-2.0000e-01   -3.7053e-08   5.3977e+06
-1.5000e-01   -2.1765e-08   6.8919e+06
-1.0000e-01   -1.2511e-08   7.9931e+06
-5.0000e-02   -5.5689e-09   8.9784e+06
0.0000e+00   1.4990e-11   0.0000e+00

File: sample_4.1_postann_550_PLD/sample_4.1_2/G1-75/31.data
  Measurement Number     Measurement type
                  31                DC IV

      Measurement ID             SeriesID
       739694.676713                   13

         MeasureMode                Bias1                Bias2
                   2                    1                   -1

                Step  Positive compliance  Negative compliance
                0.05                1e-06                1e-06

  RealMeasuredPoints
                  84

        Bias        Current     Resistance
0.0000e+00   -2.7200e-12   -0.0000e+00
5.0000e-02   3.8266e-09   1.3066e+07
1.0000e-01   8.0163e-09   1.2475e+07
1.5000e-01   1.2636e-08   1.1871e+07
2.0000e-01   1.6620e-08   1.2033e+07
2.5000e-01   2.3080e-08   1.0832e+07
3.0000e-01   2.9341e-08   1.0225e+07
3.5000e-01   3.5394e-08   9.8887e+06
4.0000e-01   4.3053e-08   9.2910e+06
4.5000e-01   4.9805e-08   9.0353e+06
5.0000e-01   5.4596e-08   9.1581e+06
5.5000e-01   6.2791e-08   8.7592e+06
6.0000e-01   7.3456e-08   8.1682e+06
6.5000e-01   8.3286e-08   7.8044e+06
7.0000e-01   1.0176e-07   6.8789e+06
7.5000e-01   1.1642e-07   6.4422e+06
8.0000e-01   1.3388e-07   5.9755e+06
8.5000e-01   1.4976e-07   5.6757e+06
9.0000e-01   1.8538e-07   4.8549e+06
9.5000e-01   2.5898e-07   3.6682e+06
1.0000e+00   3.7852e-07   2.6419e+06
1.0000e+00   5.0002e-07   1.9999e+06
9.5000e-01   9.9998e-07   9.5002e+05
9.0000e-01   1.0000e-06   9.0000e+05
8.5000e-01   1.0000e-06   8.5000e+05
8.0000e-01   9.9998e-07   8.0002e+05
7.5000e-01   8.9852e-07   8.3471e+05
7.0000e-01   8.4176e-07   8.3159e+05
6.5000e-01   8.1126e-07   8.0122e+05
6.0000e-01   6.9384e-07   8.6475e+05
5.5000e-01   6.1678e-07   8.9173e+05
5.0000e-01   5.2212e-07   9.5763e+05
4.5000e-01   4.9980e-07   9.0036e+05
4.0000e-01   4.3748e-07   9.1433e+05
3.5000e-01   3.6022e-07   9.7163e+05
3.0000e-01   2.8070e-07   1.0688e+06
2.5000e-01   2.3004e-07   1.0868e+06
2.0000e-01   1.6234e-07   1.2320e+06
1.5000e-01   1.2226e-07   1.2269e+06
1.0000e-01   7.0793e-08   1.4126e+06
5.0000e-02   2.5984e-08   1.9243e+06
0.0000e+00   1.7190e-11   0.0000e+00
0.0000e+00   1.0580e-11   0.0000e+00
-5.0000e-02   -4.3340e-09   1.1537e+07
-1.0000e-01   -8.1278e-09   1.2303e+07
-1.5000e-01   -1.2740e-08   1.1774e+07
-2.0000e-01   -1.7585e-08   1.1373e+07
-2.5000e-01   -2.2533e-08   1.1095e+07
-3.0000e-01   -2.7982e-08   1.0721e+07
-3.5000e-01   -3.3695e-08   1.0387e+07
-4.0000e-01   -3.9861e-08   1.0035e+07
-4.5000e-01   -4.6214e-08   9.7374e+06
-5.0000e-01   -5.2953e-08   9.4423e+06
-5.5000e-01   -5.9288e-08   9.2768e+06
-6.0000e-01   -6.5825e-08   9.1151e+06
-6.5000e-01   -7.3148e-08   8.8861e+06
-7.0000e-01   -7.7906e-08   8.9851e+06
-7.5000e-01   -8.6136e-08   8.7072e+06
-8.0000e-01   -9.8880e-08   8.0906e+06
-8.5000e-01   -1.1000e-07   7.7273e+06
-9.0000e-01   -1.2546e-07   7.1736e+06
-9.5000e-01   -8.0364e-08   1.1821e+07
-1.0000e+00   -9.4028e-08   1.0635e+07
-1.0000e+00   -1.0057e-07   9.9436e+06
-9.5000e-01   -9.4054e-08   1.0101e+07
-9.0000e-01   -9.7727e-08   9.2093e+06
-8.5000e-01   -9.5756e-08   8.8768e+06
-8.0000e-01   -9.2067e-08   8.6893e+06
-7.5000e-01   -8.8236e-08   8.5000e+06
-7.0000e-01   -8.3223e-08   8.4111e+06
-6.5000e-01   -7.5332e-08   8.6285e+06
-6.0000e-01   -6.7192e-08   8.9296e+06
-5.5000e-01   -6.2832e-08   8.7534e+06
-5.0000e-01   -5.3280e-08   9.3845e+06
-4.5000e-01   -4.8098e-08   9.3560e+06
-4.0000e-01   -4.3366e-08   9.2239e+06
-3.5000e-01   -3.6725e-08   9.5303e+06
-3.0000e-01   -3.0279e-08   9.9077e+06
-2.5000e-01   -2.4080e-08   1.0382e+07
-2.0000e-01   -1.8798e-08   1.0639e+07
-1.5000e-01   -1.3312e-08   1.1268e+07
-1.0000e-01   -9.0056e-09   1.1104e+07
-5.0000e-02   -4.6132e-09   1.0838e+07
0.0000e+00   2.4200e-12   0.0000e+00

File: sample_4.1_postann_550_PLD/sample_4.1_2/G1-75/33.data
  Measurement Number     Measurement type
                  33                DC IV

      Measurement ID             SeriesID
       739694.676800                   13

         MeasureMode                Bias1                Bias2
                   2                    1                   -1

                Step  Positive compliance  Negative compliance
                0.05                1e-06                1e-06

  RealMeasuredPoints
                  84

        Bias        Current     Resistance
0.0000e+00   1.0380e-11   0.0000e+00
5.0000e-02   3.5703e-09   1.4004e+07
1.0000e-01   7.3144e-09   1.3672e+07
1.5000e-01   1.1411e-08   1.3145e+07
2.0000e-01   1.6233e-08   1.2320e+07
2.5000e-01   2.1150e-08   1.1820e+07
3.0000e-01   2.6454e-08   1.1340e+07
3.5000e-01   3.2883e-08   1.0644e+07
4.0000e-01   4.0019e-08   9.9953e+06
4.5000e-01   4.7728e-08   9.4283e+06
5.0000e-01   5.5890e-08   8.9462e+06
5.5000e-01   6.4404e-08   8.5398e+06
6.0000e-01   7.2735e-08   8.2491e+06
6.5000e-01   8.3116e-08   7.8204e+06
7.0000e-01   1.0248e-07   6.8306e+06
7.5000e-01   1.0978e-07   6.8318e+06
8.0000e-01   1.2392e-07   6.4558e+06
8.5000e-01   1.4600e-07   5.8219e+06
9.0000e-01   1.5894e-07   5.6625e+06
9.5000e-01   1.8238e-07   5.2089e+06
1.0000e+00   9.9998e-07   1.0000e+06
1.0000e+00   1.0000e-06   1.0000e+06
9.5000e-01   9.9998e-07   9.5002e+05
9.0000e-01   9.9998e-07   9.0002e+05
8.5000e-01   1.0000e-06   8.5000e+05
8.0000e-01   9.9992e-07   8.0006e+05
7.5000e-01   1.0000e-06   7.5000e+05
7.0000e-01   9.2778e-07   7.5449e+05
6.5000e-01   9.5214e-07   6.8267e+05
6.0000e-01   8.9896e-07   6.6744e+05
5.5000e-01   6.9890e-07   7.8695e+05
5.0000e-01   5.6476e-07   8.8533e+05
4.5000e-01   5.3010e-07   8.4890e+05
4.0000e-01   4.3020e-07   9.2980e+05
3.5000e-01   3.6552e-07   9.5754e+05
3.0000e-01   3.0474e-07   9.8445e+05
2.5000e-01   1.9996e-07   1.2503e+06
2.0000e-01   1.5318e-07   1.3057e+06
1.5000e-01   1.0794e-07   1.3897e+06
1.0000e-01   6.5637e-08   1.5235e+06
5.0000e-02   2.3393e-08   2.1374e+06
0.0000e+00   -9.8200e-12   -0.0000e+00
0.0000e+00   -9.9000e-13   -0.0000e+00
-5.0000e-02   -1.2590e-09   3.9714e+07
-1.0000e-01   -3.2034e-09   3.1217e+07
-1.5000e-01   -4.8122e-09   3.1171e+07
-2.0000e-01   -7.1432e-09   2.7999e+07
-2.5000e-01   -1.0098e-08   2.4757e+07
-3.0000e-01   -1.3403e-08   2.2383e+07
-3.5000e-01   -1.6534e-08   2.1168e+07
-4.0000e-01   -1.9773e-08   2.0229e+07
-4.5000e-01   -2.5332e-08   1.7764e+07
-5.0000e-01   -3.2720e-08   1.5281e+07
-5.5000e-01   -3.9916e-08   1.3779e+07
-6.0000e-01   -4.4003e-08   1.3635e+07
-6.5000e-01   -5.9387e-08   1.0945e+07
-7.0000e-01   -7.7940e-08   8.9812e+06
-7.5000e-01   -1.1466e-07   6.5411e+06
-8.0000e-01   -1.2770e-07   6.2647e+06
-8.5000e-01   -1.3258e-07   6.4112e+06
-9.0000e-01   -1.2886e-07   6.9843e+06
-9.5000e-01   -1.5160e-07   6.2665e+06
-1.0000e+00   -1.5688e-07   6.3743e+06
-1.0000e+00   -1.6152e-07   6.1912e+06
-9.5000e-01   -1.4410e-07   6.5926e+06
-9.0000e-01   -1.2990e-07   6.9284e+06
-8.5000e-01   -1.1792e-07   7.2083e+06
-8.0000e-01   -1.1398e-07   7.0188e+06
-7.5000e-01   -1.0490e-07   7.1497e+06
-7.0000e-01   -9.2787e-08   7.5441e+06
-6.5000e-01   -8.3492e-08   7.7852e+06
-6.0000e-01   -7.7496e-08   7.7423e+06
-5.5000e-01   -7.0209e-08   7.8338e+06
-5.0000e-01   -6.4186e-08   7.7898e+06
-4.5000e-01   -5.6504e-08   7.9641e+06
-4.0000e-01   -4.8983e-08   8.1662e+06
-3.5000e-01   -4.1755e-08   8.3821e+06
-3.0000e-01   -3.4547e-08   8.6838e+06
-2.5000e-01   -2.8594e-08   8.7432e+06
-2.0000e-01   -2.2120e-08   9.0415e+06
-1.5000e-01   -1.6140e-08   9.2934e+06
-1.0000e-01   -1.1108e-08   9.0024e+06
-5.0000e-02   -5.7323e-09   8.7225e+06
0.0000e+00   1.7550e-11   0.0000e+00
